Repository: asche1/PyCrystalField

# PyCrystalField
Code to calculate the crystal field Hamiltonian of magnetic ions.

Created by Allen Scheie

   scheie@lanl.gov

Please cite  Scheie, A. "PyCrystalField: Software for Calculation, Analysis, and Fitting of Crystal Electric Field Hamiltonians", J. Appl. Cryst. 54. (2021).  https://doi.org/10.1107/S160057672001554X

For a method of determining uncertainty for crystal field fits, see Scheie, A. "Quantifying uncertainties in crystal electric field Hamiltonian fits to neutron data", SciPost Physics Core, 5(1), 018. (2022). https://doi.org/10.21468/SciPostPhysCore.5.1.018

#### To download and use PyCrystalField, run the following command in a prompt/terminal window:
```
pip install git+https://github.com/asche1/PyCrystalField.git@master
```
PyCrystalField requires Python 3; downloading Anaconda is recommended, as PyCrystalField requires scipy, matplotlib, and numba to be installed.

## For documentation, see [here](https://github.com/asche1/PyCrystalField/wiki)

### Update (March 10, 2023) to version 2.3.8

Fixed bug in importCIF function, can now handle some non-standard CIF files.

### Update (January 26, 2023) to version 2.3.6

Fixed roundoff error issue in point charge calculations.

### Update (March 16, 2022) to version 2.3.2

Fixed error in neutrion spectrum calculations for the LS_CFLevels class.

### Update (May 25, 2021) to version 2.3

Added ability of importCIF to handle "near-symmetries". If no rotation or mirror symmetries are found, it will search for near-rotation symmetries with continuous shape measures (CSM) in order to define the quantization (Z) axis. If no close symmetries are found, it calculates the moment of intertia tensor of the ligands and uses the principal axes to define the Z axis.

Other small bugs in importCIF were fixed as well.

### Update (May 14, 2021) to version 2.2.2

Fixed bug in g tensor calculations so that Lande g factor is included in rare earth ions.

Modified importCIF to (a) import only the first phase listed in a .cif file, (b) treat the first listed rare earth ion as the central ion if none is specified, (c) import multiply defined ligand positions, outputting all possible structures, (d) allow the user to specify a certain number of ions in the coordination sphere rather than categorizing them by ion type (which is still the default).

### Update (Dec. 1, 2020) to version 2.2.1

Fixed bug in magnetization calculations so that M_y is calculated properly. (Oct 15 update introduced a bug which set J_y imaginary components to real when calculating magnetization.)

### Update (Oct. 15, 2020) to version 2.2

Added tables of radial integrals and spin orbit coupling constants for 3d and 4d transition ions.

Modified importCIF so that it will work for 3d transition ions, adding example (NCNF.py) showing how to do this.

### Update (Mar. 13, 2020) to version 2.1

Added importCIF function which imports a crystal structure from a .cif file, orients the axes along the appropriate symmetry-defined directions, and calculates a point charge model.
It returns a Ligands object and a CFLevels object for further adjustments or fitting. (Currently, it only works for rare earth ions.)

Also allows the user to specify the axes if the ion is too low-symmetry for PyCrystalField to identify a custom z or y axis.

### Update (Dec. 19, 2019) to version 2.0

Optimized the PyCrystalField neutron spectrum function for the effective J basis so that it runs over an order of magnitude faster. Fits that previously took 40 minutes now take 4 minutes.

# Description

This code is for doing single-ion crystal field calculations on Rare Earth ions using the Stevens Operators formalism. It can also do calculations on transition metal ions, though the code has not been cross-checked in that regime. The math is based on M. Hutchings, Solid State Physics, 16 , 227 (1964).

## Features

PyCrystalField can generate a crystal electric field (CEF) Hamiltonian in two ways: (1) calculating the Hamiltonian for a given set of CEF parameters, or (2) calculating the Hamiltonian from an effective point-charge model.

From the Hamiltonian, PyCrystalField can then calculate:
- Eigenvalues (energy spectrum) and eigenvectors

# Batch processing multiple single ion magnet cif files and simulating the ground state anisotropy using PyCrystalField.

## Allen Scheie, June 2021

To process the cif files, run "PCF_BatchProcessCIF.py". 
It generates the output in "calculatedOutput.tsv", a set of shape files in the /shapefiles subdirectory, 
and a set of truncated .cif files (also in the /shapefiles subdirectory) giving the ligand environment 
and orientation used for the calculation.

To add .cif files to the list, add them to the CIFs-initset directory, also adding the necessary info
to "Data_Selected_SIM_samples.tsv".

Note that this was coded on a Linux machine, so the function call to SHAPE (line 128 in 
lib/BatchProcessFunctions.py) may need appropriate editing so it will run on a different operating system.

File: SIM_BatchProcess/lib/SIMDAVIS_dataset.tsv (part 1 of 19)
sample_ID	paper_number	compound	chemical_family	Ln_ion	Ln_anisotropy	Ln_Kramers	concentration	coordination_number	number_of_ligands	coordination_elements	X_im_max	T_B3	T_B3H	H	Fit	Ueff	Ueff_2	Ueff_ff	tau0	tau0_ff	Hyst	T_hyst	DOI	reference	year	mol_cluster	mag_struct_cluster	mol_cluster_2	mag_struct_cluster_2	link_to_CIF
1	2003_01	[Pc2Tb]TBA	LnPc2	Tb3+	Oblate	Non-Kramers	100	8	2	Nitrogen	T_B3 > 2K	40	NA	NA	NA	NA	NA	NA	NA	NA	Full Hysteresis	1.7	10.1021/ja029629n	Ishikawa, N., Sugita, M., Ishikawa, T., Koshihara, S. & Kaizu, Y. 2003 Lanthanide Double-Decker Complexes Functioning as Magnets at the Single-Molecular Level. Journal of the American Chemical Society 125, 8694–8695. (doi:10.1021/ja029629n)	2003-2010	D	Unassigned	F	Unassigned	NA
2	2003_01	[Pc2Dy]TBA	LnPc2	Dy3+	Oblate	Kramers	100	8	2	Nitrogen	T_B3 > 2K	10	NA	NA	NA	NA	NA	NA	NA	NA	Pinched Hysteresis	1.7	10.1021/ja029629n	Ishikawa, N., Sugita, M., Ishikawa, T., Koshihara, S. & Kaizu, Y. 2003 Lanthanide Double-Decker Complexes Functioning as Magnets at the Single-Molecular Level. Journal of the American Chemical Society 125, 8694–8695. (doi:10.1021/ja029629n)	2003-2010	D	Unassigned	F	Unassigned	NA
3	2003_01	[Pc2Ho]TBA	LnPc2	Ho3+	Oblate	Non-Kramers	100	8	2	Nitrogen	No Freq-dependent X''	NA	NA	NA	NA	NA	NA	NA	NA	NA	Not Measured	NA	10.1021/ja029629n	Ishikawa, N., Sugita, M., Ishikawa, T., Koshihara, S. & Kaizu, Y. 2003 Lanthanide Double-Decker Complexes Functioning as Magnets at the Single-Molecular Level. Journal of the American Chemical Society 125, 8694–8695. (doi:10.1021/ja029629n)	2003-2010	D	Unassigned	F	Unassigned	NA
4	2003_01	[Pc2Er]TBA	LnPc2	Er3+	Prolate	Kramers	100	8	2	Nitrogen	No Freq-dependent X''	NA	NA	NA	NA	NA	NA	NA	NA	NA	Not Measured	NA	10.1021/ja029629n	Ishikawa, N., Sugita, M., Ishikawa, T., Koshihara, S. & Kaizu, Y. 2003 Lanthanide Double-Decker Complexes Functioning as Magnets at the Single-Molecular Level. Journal of the American Chemical Society 125, 8694–8695. (doi:10.1021/ja029629n)	2003-2010	D	Unassigned	F	Unassigned	NA
5	2003_01	[Pc2Tm]TBA	LnPc2	Tm3+	Prolate	Non-Kramers	100	8	2	Nitrogen	No Freq-dependent X''	NA	NA	NA	NA	NA	NA	NA	NA	NA	Not Measured	NA	10.1021/ja029629n	Ishikawa, N., Sugita, M., Ishikawa, T., Koshihara, S. & Kaizu, Y. 2003 Lanthanide Double-Decker Complexes Functioning as Magnets at the Single-Molecular Level. Journal of the American Chemical Society 125, 8694–8695. (doi:10.1021/ja029629n)	2003-2010	D	Unassigned	F	Unassigned	NA
6	2003_01	[Pc2Yb]TBA	LnPc2	Yb3+	Prolate	Kramers	100	8	2	Nitrogen	No Freq-dependent X''	NA	NA	NA	NA	NA	NA	NA	NA	NA	Not Measured	NA	10.1021/ja029629n	Ishikawa, N., Sugita, M., Ishikawa, T., Koshihara, S. & Kaizu, Y. 2003 Lanthanide Double-Decker Complexes Functioning as Magnets at the Single-Molecular Level. Journal of the American Chemical Society 125, 8694–8695. (doi:10.1021/ja029629n)	2003-2010	D	Unassigned	F	Unassigned	NA
7	2003_01	[Pc2Tb]TBA:[Pc2Y]TBA = 1/4	LnPc2	Tb3+	Oblate	Non-Kramers	20	8	2	Nitrogen	T_B3 > 2K	40	NA	NA	X''(T)	331.2	NA	NA	6.25e-8	NA	Not Measured	NA	10.1021/ja029629n	Ishikawa, N., Sugita, M., Ishikawa, T., Koshihara, S. & Kaizu, Y. 2003 Lanthanide Double-Decker Complexes Functioning as Magnets at the Single-Molecular Level. Journal of the American Chemical Society 125, 8694–8695. (doi:10.1021/ja029629n)	2003-2010	D	III	F	VIII	NA
8	2003_01	[Pc2Dy]TBA:[Pc2Y]TBA = 1/4	LnPc2	Dy3+	Oblate	Kramers	20	8	2	Nitrogen	T_B3 > 2K	10	NA	NA	X''(T)	40.32	NA	NA	6.25e-6	NA	Not Measured	NA	10.1021/ja029629n	Ishikawa, N., Sugita, M., Ishikawa, T., Koshihara, S. & Kaizu, Y. 2003 Lanthanide Double-Decker Complexes Functioning as Magnets at the Single-Molecular Level. Journal of the American Chemical Society 125, 8694–8695. (doi:10.1021/ja029629n)	2003-2010	D	III	F	VIII	NA
9	2004_01	[Pc2Tb]TBA:[Pc2Y]TBA = 1/50	LnPc2	Tb3+	Oblate	Non-Kramers	2	8	2	Nitrogen	T_B3 > 2K	40	NA	NA	NA	374.4	NA	NA	2e-8	NA	Not Measured	NA	10.1021/jp0376065	Ishikawa, N., Sugita, M., Ishikawa, T., Koshihara, S. & Kaizu, Y. 2004 Mononuclear Lanthanide Complexes with a Long Magnetization Relaxation Time at High Temperatures:  A New Category of Magnets at the Single-Molecular Level. The Journal of Physical Chemistry B 108, 11265–11271. (doi:10.1021/jp0376065)	2003-2010	D	III	F	VIII	NA
10	2004_01	[Pc2Dy]TBA:[Pc2Y]TBA = 1/50	LnPc2	Dy3+	Oblate	Kramers	2	8	2	Nitrogen	T_B3 > 2K	10	NA	NA	NA	44.64	NA	NA	3.33e-6	NA	Not Measured	NA	10.1021/jp0376065	Ishikawa, N., Sugita, M., Ishikawa, T., Koshihara, S. & Kaizu, Y. 2004 Mononuclear Lanthanide Complexes with a Long Magnetization Relaxation Time at High Temperatures:  A New Category of Magnets at the Single-Molecular Level. The Journal of Physical Chemistry B 108, 11265–11271. (doi:10.1021/jp0376065)	2003-2010	D	III	F	VIII	NA
11	2004_02	[Pc2TbIII]0	LnPc2	Tb3+	Oblate	Non-Kramers	100	8	2	Nitrogen	T_B3 > 2K	50	NA	NA	NA	590.4	NA	NA	1.47e-9	NA	Not Measured	NA	10.1021/ic049348b	Ishikawa, N., Sugita, M., Tanaka, N., Ishikawa, T., Koshihara, S. & Kaizu, Y. 2004 Upward Temperature Shift of the Intrinsic Phase Lag of the Magnetization of Bis(phthalocyaninato)terbium by Ligand Oxidation Creating anS=1/2Spin. Inorganic Chemistry 43, 5498–5500. (doi:10.1021/ic049348b)	2003-2010	D	III	F	VIII	NA
12	2004_02	[(C12H25O)8Pc]2Tb	LnPc2	Tb3+	Oblate	Non-Kramers	100	8	2	Nitrogen	T_B3 > 2K	48	NA	NA	NA	NA	NA	NA	NA	NA	Not Measured	NA	10.1021/ic049348b	Ishikawa, N., Sugita, M., Tanaka, N., Ishikawa, T., Koshihara, S. & Kaizu, Y. 2004 Upward Temperature Shift of the Intrinsic Phase Lag of the Magnetization of Bis(phthalocyaninato)terbium by Ligand Oxidation Creating anS=1/2Spin. Inorganic Chemistry 43, 5498–5500. (doi:10.1021/ic049348b)	2003-2010	D	Unassigned	F	Unassigned	NA
13	2004_02	[Pc2Tb]0:[Pc2Y]0 = 1/10	LnPc2	Tb3+	Oblate	Non-Kramers	9.09	8	2	Nitrogen	T_B3 > 2K	46	NA	NA	NA	NA	NA	NA	NA	NA	Not Measured	NA	10.1021/ic049348b	Ishikawa, N., Sugita, M., Tanaka, N., Ishikawa, T., Koshihara, S. & Kaizu, Y. 2004 Upward Temperature Shift of the Intrinsic Phase Lag of the Magnetization of Bis(phthalocyaninato)terbium by Ligand Oxidation Creating anS=1/2Spin. Inorganic Chemistry 43, 5498–5500. (doi:10.1021/ic049348b)	2003-2010	D	Unassigned	F	Unassigned	NA
14	2005_01	[PcTbPcYPc*]:[Pc2Pc*Y2]	LnPc2	Tb3+	Oblate	Non-Kramers	5	8	2	Nitrogen	Not Measured	NA	NA	NA	NA	NA	NA	NA	NA	NA	Not Measured	NA	10.1002/anie.200461546	Ishikawa, N., Otsuka, S. & Kaizu, Y. 2005 The Effect of the f-f Interaction on the Dynamic Magnetism of a Coupled 4f8 System in a Dinuclear Terbium Complex with Phthalocyanines. Angewandte Chemie International Edition 44, 731–733. (doi:10.1002/anie.200461546)	2003-2010	D	Unassigned	F	Unassigned	NA
15	2005_01	[PcYPcTbPc*]:[Pc2Pc*Y2]	LnPc2	Tb3+	Oblate	Non-Kramers	5	8	2	Nitrogen	Not Measured	NA	NA	NA	NA	NA	NA	NA	NA	NA	Not Measured	NA	10.1002/anie.200461546	Ishikawa, N., Otsuka, S. & Kaizu, Y. 2005 The Effect of the f-f Interaction on the Dynamic Magnetism of a Coupled 4f8 System in a Dinuclear Terbium Complex with Phthalocyanines. Angewandte Chemie International Edition 44, 731–733. (doi:10.1002/anie.200461546)	2003-2010	D	Unassigned	F	Unassigned	NA
16	2005_02	[(Pc)2Ho0.02Y0.98]-TBA+	LnPc2	Ho3+	Oblate	Non-Kramers	2	8	2	Nitrogen	Not Measured	NA	NA	NA	NA	NA	NA	NA	NA	NA	Full Hysteresis	0.5	10.1021/ja0428661	Ishikawa, N., Sugita, M. & Wernsdorfer, W. 2005 Nuclear Spin Driven Quantum Tunneling of Magnetization in a New Lanthanide Single-Molecule Magnet:  Bis(Phthalocyaninato)holmium Anion. Journal of the American Chemical Society 127, 3650–3651. (doi:10.1021/ja0428661)	2003-2010	D	Unassigned	F	Unassigned	NA
17	2005_02	[(Pc)2Ho0.2Y0.8]-TBA+	LnPc2	Ho3+	Oblate	Non-Kramers	20	8	2	Nitrogen	Not Measured	NA	NA	NA	NA	NA	NA	NA	NA	NA	Full Hysteresis	0.04	10.1021/ja0428661	Ishikawa, N., Sugita, M. & Wernsdorfer, W. 2005 Nuclear Spin Driven Quantum Tunneling of Magnetization in a New Lanthanide Single-Molecule Magnet:  Bis(Phthalocyaninato)holmium Anion. Journal of the American Chemical Society 127, 3650–3651. (doi:10.1021/ja0428661)	2003-2010	D	Unassigned	F	Unassigned	NA
18	2005_03	[(Pc)2Tb0.02Y0.98]-TBA+	LnPc2	Tb3+	Oblate	Non-Kramers	2	8	2	Nitrogen	Not Measured	NA	NA	NA	NA	NA	NA	NA	NA	NA	Full Hysteresis	0.04	10.1002/anie.200462638	Ishikawa, N., Sugita, M. & Wernsdorfer, W. 2005 Quantum Tunneling of Magnetization in Lanthanide Single-Molecule Magnets: Bis(phthalocyaninato)terbium and Bis(phthalocyaninato)dysprosium Anions. Angewandte Chemie International Edition 44, 2931–2935. (doi:10.1002/anie.200462638)	2003-2010	D	Unassigned	F	Unassigned	NA
19	2005_03	[(Pc)2Dy0.02Y0.98]-TBA+	LnPc2	Dy3+	Oblate	Kramers	2	8	2	Nitrogen	Not Measured	NA	NA	NA	NA	NA	NA	NA	NA	NA	Full Hysteresis	0.04	10.1002/anie.200462638	Ishikawa, N., Sugita, M. & Wernsdorfer, W. 2005 Quantum Tunneling of Magnetization in Lanthanide Single-Molecule Magnets: Bis(phthalocyaninato)terbium and Bis(phthalocyaninato)dysprosium Anions. Angewandte Chemie International Edition 44, 2931–2935. (doi:10.1002/anie.200462638)	2003-2010	D	Unassigned	F	Unassigned	NA
20	2006_01	(ET)4[Dy(NCS)6]CH2Cl2	Radical	Dy3+	Oblate	Kramers	100	6	6	Nitrogen	Freq-dependent X''	NA	NA	NA	NA	NA	NA	NA	NA	NA	Not Measured	NA	10.1080/15421400600698287	Ueki, S., Nogami, T., Ishida, T. & Tamura, M. 2006 ET and TTF Salts with Lanthanide Complex Ions Showing Frequency-Dependent ac Magnetic Susceptibility. Molecular Crystals and Liquid Crystals 455, 129–134. (doi:10.1080/15421400600698287)	2003-2010	B	Unassigned	B	Unassigned	NA
21	2006_01	(ET)4[Ho(NCS)6]CH2Cl2	Radical	Ho3+	Oblate	Non-Kramers	100	6	6	Nitrogen	Freq-dependent X''	NA	NA	NA	NA	NA	NA	NA	NA	NA	Not Measured	NA	10.1080/15421400600698287	Ueki, S., Nogami, T., Ishida, T. & Tamura, M. 2006 ET and TTF Salts with Lanthanide Complex Ions Showing Frequency-Dependent ac Magnetic Susceptibility. Molecular Crystals and Liquid Crystals 455, 129–134. (doi:10.1080/15421400600698287)	2003-2010	B	Unassigned	E	Unassigned	NA
22	2006_01	(ET)4[Er(NCS)6]CH2Cl2	Radical	Er3+	Prolate	Kramers	100	6	6	Nitrogen	Freq-dependent X''	NA	NA	NA	NA	NA	NA	NA	NA	NA	Not Measured	NA	10.1080/15421400600698287	Ueki, S., Nogami, T., Ishida, T. & Tamura, M. 2006 ET and TTF Salts with Lanthanide Complex Ions Showing Frequency-Dependent ac Magnetic Susceptibility. Molecular Crystals and Liquid Crystals 455, 129–134. (doi:10.1080/15421400600698287)	2003-2010	C	Unassigned	D	Unassigned	NA
23	2006_01	(ET)4[Yb(NCS)6]CH2Cl2	Radical	Yb3+	Prolate	Kramers	100	6	6	Nitrogen	Freq-dependent X''	NA	NA	NA	NA	NA	NA	NA	NA	NA	Not Measured	NA	10.1080/15421400600698287	Ueki, S., Nogami, T., Ishida, T. & Tamura, M. 2006 ET and TTF Salts with Lanthanide Complex Ions Showing Frequency-Dependent ac Magnetic Susceptibility. Molecular Crystals and Liquid Crystals 455, 129–134. (doi:10.1080/15421400600698287)	2003-2010	C	Unassigned	D	Unassigned	NA
24	2006_01	(ET)5[Tb(NCS)6NO3]CH2Cl2	Radical	Tb3+	Oblate	Non-Kramers	100	8	7	Oxygen+Nitrogen	Freq-dependent X''	NA	NA	NA	NA	NA	NA	NA	NA	NA	Not Measured	NA	10.1080/15421400600698287	Ueki, S., Nogami, T., Ishida, T. & Tamura, M. 2006 ET and TTF Salts with Lanthanide Complex Ions Showing Frequency-Dependent ac Magnetic Susceptibility. Molecular Crystals and Liquid Crystals 455, 129–134. (doi:10.1080/15421400600698287)	2003-2010	B	Unassigned	E	Unassigned	NA
25	2006_01	(ET)5[Dy(NCS)6NO3]CH2Cl2	Radical	Dy3+	Oblate	Kramers	100	8	7	Oxygen+Nitrogen	Freq-dependent X''	NA	NA	NA	NA	NA	NA	NA	NA	NA	Not Measured	NA	10.1080/15421400600698287	Ueki, S., Nogami, T., Ishida, T. & Tamura, M. 2006 ET and TTF Salts with Lanthanide Complex Ions Showing Frequency-Dependent ac Magnetic Susceptibility. Molecular Crystals and Liquid Crystals 455, 129–134. (doi:10.1080/15421400600698287)	2003-2010	B	Unassigned	B	Unassigned	NA
26	2006_01	(TTF)6[Dy(NCS)6]	Radical	Dy3+	Oblate	Kramers	100	6	6	Nitrogen	Freq-dependent X''	NA	NA	NA	NA	NA	NA	NA	NA	NA	Not Measured	NA	10.1080/15421400600698287	Ueki, S., Nogami, T., Ishida, T. & Tamura, M. 2006 ET and TTF Salts with Lanthanide Complex Ions Showing Frequency-Dependent ac Magnetic Susceptibility. Molecular Crystals and Liquid Crystals 455, 129–134. (doi:10.1080/15421400600698287)	2003-2010	B	Unassigned	B	Unassigned	NA
27	2006_02	[N(C2H5)4]3[Tb(dipic)3].nH2O	Other Families	Tb3+	Oblate	Non-Kramers	100	9	3	Oxygen+Nitrogen	No Freq-dependent X''	NA	NA	NA	NA	NA	NA	NA	NA	NA	Not Measured	NA	10.1021/ic051089i	Sugita, M., Ishikawa, N., Ishikawa, T., Koshihara, S. & Kaizu, Y. 2006 Static Magnetic-Field-Induced Phase Lag in the Magnetization Response of Tris(dipicolinato)lanthanides. Inorganic Chemistry 45, 1299–1304. (doi:10.1021/ic051089i)	2003-2010	B	Unassigned	E	Unassigned	NA
28	2006_02	[N(C2H5)4]3[Dy(dipic)3].nH2O	Other Families	Dy3+	Oblate	Kramers	100	9	3	Oxygen+Nitrogen	No Freq-dependent X''	NA	NA	NA	NA	NA	NA	NA	NA	NA	Not Measured	NA	10.1021/ic051089i	Sugita, M., Ishikawa, N., Ishikawa, T., Koshihara, S. & Kaizu, Y. 2006 Static Magnetic-Field-Induced Phase Lag in the Magnetization Response of Tris(dipicolinato)lanthanides. Inorganic Chemistry 45, 1299–1304. (doi:10.1021/ic051089i)	2003-2010	B	Unassigned	C	Unassigned	NA
29	2006_02	[N(C2H5)4]3[Ho(dipic)3].nH2O	Other Families	Ho3+	Oblate	Non-Kramers	100	9	3	Oxygen+Nitrogen	No Freq-dependent X''	NA	NA	NA	NA	NA	NA	NA	NA	NA	Not Measured	NA	10.1021/ic051089i	Sugita, M., Ishikawa, N., Ishikawa, T., Koshihara, S. & Kaizu, Y. 2006 Static Magnetic-Field-Induced Phase Lag in the Magnetization Response of Tris(dipicolinato)lanthanides. Inorganic Chemistry 45, 1299–1304. (doi:10.1021/ic051089i)	2003-2010	B	Unassigned	E	Unassigned	NA
30	2006_02	[N(C2H5)4]3[Er(dipic)3].nH2O	Other Families	Er3+	Prolate	Kramers	100	9	3	Oxygen+Nitrogen	No Freq-dependent X''	NA	2	1000	NA	NA	NA	NA	NA	NA	Not Measured	NA	10.1021/ic051089i	Sugita, M., Ishikawa, N., Ishikawa, T., Koshihara, S. & Kaizu, Y. 2006 Static Magnetic-Field-Induced Phase Lag in the Magnetization Response of Tris(dipicolinato)lanthanides. Inorganic Chemistry 45, 1299–1304. (doi:10.1021/ic051089i)	2003-2010	C	Unassigned	D	Unassigned	NA
31	2006_02	[N(C2H5)4]3[Tm(dipic)3].nH2O	Other Families	Tm3+	Prolate	Non-Kramers	100	9	3	Oxygen+Nitrogen	No Freq-dependent X''	NA	NA	NA	NA	NA	NA	NA	NA	NA	Not Measured	NA	10.1021/ic051089i	Sugita, M., Ishikawa, N., Ishikawa, T., Koshihara, S. & Kaizu, Y. 2006 Static Magnetic-Field-Induced Phase Lag in the Magnetization Response of Tris(dipicolinato)lanthanides. Inorganic Chemistry 45, 1299–1304. (doi:10.1021/ic051089i)	2003-2010	C	Unassigned	D	Unassigned	NA
32	2006_02	[N(C2H5)4]3[Yb(dipic)3].nH2O	Other Families	Yb3+	Prolate	Kramers	100	9	3	Oxygen+Nitrogen	No Freq-dependent X''	NA	4	1000	NA	NA	NA	NA	NA	NA	Not Measured	NA	10.1021/ic051089i	Sugita, M., Ishikawa, N., Ishikawa, T., Koshihara, S. & Kaizu, Y. 2006 Static Magnetic-Field-Induced Phase Lag in the Magnetization Response of Tris(dipicolinato)lanthanides. Inorganic Chemistry 45, 1299–1304. (doi:10.1021/ic051089i)	2003-2010	C	Unassigned	D	Unassigned	NA
33	2007_01	[Zn(μ-L)2Gd(NO3)3]n·solvents	TM near Ln	Gd3+	Isotropic	Kramers	100	NA	5	Oxygen	Freq-dependent X''	NA	3.2	4000	NA	NA	NA	NA	NA	NA	Not Measured	NA	10.1007/s11426-007-0076-y	Zhang, W., Zhao, F., Liu, T. & Gao, S. 2007 Syntheses, structures and magnetic properties of a family of one-dimensional M(II)-lanthanide(III) (M = Ni(II) and Zn(II)) coordination polymers. Science in China Series B: Chemistry 50, 308–317. (doi:10.1007/s11426-007-0076-y)	2003-2010	A	Unassigned	A	Unassigned	https://www.ccdc.cam.ac.uk/structures/Search?Ccdcid=643252
34	2007_01	[Zn(μ-L)2Tb(NO3)3]n·solvents	TM near Ln	Tb3+	Oblate	Non-Kramers	100	NA	5	Oxygen	Freq-dependent X''	NA	2.8	4000	NA	NA	NA	NA	NA	NA	Not Measured	NA	10.1007/s11426-007-0076-y	Zhang, W., Zhao, F., Liu, T. & Gao, S. 2007 Syntheses, structures and magnetic properties of a family of one-dimensional M(II)-lanthanide(III) (M = Ni(II) and Zn(II)) coordination polymers. Science in China Series B: Chemistry 50, 308–317. (doi:10.1007/s11426-007-0076-y)	2003-2010	B	Unassigned	E	Unassigned	https://www.ccdc.cam.ac.uk/structures/Search?Ccdcid=643253
35	2007_01	[Zn(μ-L)2Dy(NO3)3]n·solvents	TM near Ln	Dy3+	Oblate	Kramers	100	NA	5	Oxygen	No Freq-dependent X''	NA	4	4000	NA	NA	NA	NA	NA	NA	Not Measured	NA	10.1007/s11426-007-0076-y	Zhang, W., Zhao, F., Liu, T. & Gao, S. 2007 Syntheses, structures and magnetic properties of a family of one-dimensional M(II)-lanthanide(III) (M = Ni(II) and Zn(II)) coordination polymers. Science in China Series B: Chemistry 50, 308–317. (doi:10.1007/s11426-007-0076-y)	2003-2010	B	Unassigned	C	Unassigned	https://www.ccdc.cam.ac.uk/structures/Search?Ccdcid=643254
36	2007_01	[Zn(μ-L)2Ho(NO3)3]n·solvents	TM near Ln	Ho3+	Oblate	Non-Kramers	100	NA	5	Oxygen	No Freq-dependent X''	NA	NA	NA	NA	NA	NA	NA	NA	NA	Not Measured	NA	10.1007/s11426-007-0076-y	Zhang, W., Zhao, F., Liu, T. & Gao, S. 2007 Syntheses, structures and magnetic properties of a family of one-dimensional M(II)-lanthanide(III) (M = Ni(II) and Zn(II)) coordination polymers. Science in China Series B: Chemistry 50, 308–317. (doi:10.1007/s11426-007-0076-y)	2003-2010	B	Unassigned	E	Unassigned	https://www.ccdc.cam.ac.uk/structures/Search?Ccdcid=643255
37	2007_02	[{Pc(OEt)8}2TbIII]-(n-Bu4N)+	LnPc2	Tb3+	Oblate	Non-Kramers	100	8	2	Nitrogen	T_B3 > 2K	40	NA	NA	NA	NA	NA	NA	NA	NA	Not Measured	NA	10.1021/ic700954t	Takamatsu, S., Ishikawa, T., Koshihara, S. & Ishikawa, N. 2007 Significant Increase of the Barrier Energy for Magnetization Reversal of a Single-4f-Ionic Single-Molecule Magnet by a Longitudinal Contraction of the Coordination Space. Inorganic Chemistry 46, 7250–7252. (doi:10.1021/ic700954t)	2003-2010	D	Unassigned	F	Unassigned	NA
38	2007_02	[{Pc(OEt)8}2TbIII]+(SbCl6)-	LnPc2	Tb3+	Oblate	Non-Kramers	100	8	2	Nitrogen	T_B3 > 2K	52	NA	NA	NA	792	NA	NA	4.2e-11	NA	Not Measured	NA	10.1021/ic700954t	Takamatsu, S., Ishikawa, T., Koshihara, S. & Ishikawa, N. 2007 Significant Increase of the Barrier Energy for Magnetization Reversal of a Single-4f-Ionic Single-Molecule Magnet by a Longitudinal Contraction of the Coordination Space. Inorganic Chemistry 46, 7250–7252. (doi:10.1021/ic700954t)	2003-2010	D	III	F	VIII	NA
39	2007_04	[Dy(hfac)3{NITpPy}]2	Radical	Dy3+	Oblate	Kramers	100	8	5	Oxygen+Nitrogen	Freq-dependent X''	NA	2.5	2000	NA	13.7	NA	NA	6.7e-7	NA	Pinched Hysteresis	4	10.1039/b617898g	Poneti, G., Bernot, K., Bogani, L., Caneschi, A., Sessoli, R., Wernsdorfer, W. & Gatteschi, D. 2007 A rational approach to the modulation of the dynamics of the magnetisation in a dysprosium–nitronyl-nitroxide radical complex. Chem. Commun. , 1807–1809. (doi:10.1039/b617898g)	2003-2010	B	II	B	VII	NA
40	2007_04	[Dy(hfac)3{NITpPy}]2	Radical	Dy3+	Oblate	Kramers	14.93	8	5	Oxygen+Nitrogen	Freq-dependent X''	NA	2.7	2000	NA	NA	NA	NA	NA	NA	Not Measured	NA	10.1039/b617898g	Poneti, G., Bernot, K., Bogani, L., Caneschi, A., Sessoli, R., Wernsdorfer, W. & Gatteschi, D. 2007 A rational approach to the modulation of the dynamics of the magnetisation in a dysprosium–nitronyl-nitroxide radical complex. Chem. Commun. , 1807–1809. (doi:10.1039/b617898g)	2003-2010	B	Unassigned	B	Unassigned	NA
41	2008_01	[ErW10O36]9-	POM	Er3+	Prolate	Kramers	100	8	2	Oxygen	T_B3 > 2K	5	NA	NA	X''(T)	55.2	NA	NA	1.6e-8	NA	Not Measured	NA	10.1021/ja801659m	AlDamen, M. A., Clemente-Juan, J. M., Coronado, E., Martí-Gastaldo, C. & Gaita-Ariño, A. 2008 Mononuclear Lanthanide Single-Molecule Magnets Based on Polyoxometalates. Journal of the American Chemical Society 130, 8874–8875. (doi:10.1021/ja801659m)	2003-2010	C	II	D	V	http://www.crystallography.net/cod/result/?doi=10.1021/ja801659m
42	2008_02	[{Pc(OEt)8}2DyIII]-(n-Bu4N)+	LnPc2	Dy3+	Oblate	Kramers	100	8	2	Nitrogen	T_B3 > 2K	10	NA	NA	X''(T)	38.88	NA	NA	4.55e-6	NA	Pinched Hysteresis	1.8	10.1021/ic8014892	Ishikawa, N., Mizuno, Y., Takamatsu, S., Ishikawa, T. & Koshihara, S. 2008 Effects of Chemically Induced Contraction of a Coordination Polyhedron on the Dynamical Magnetism of Bis(phthalocyaninato)disprosium, a Single-4f-Ionic Single-Molecule Magnet with a Kramers Ground State. Inorganic Chemistry 47, 10217–10219. (doi:10.1021/ic8014892)	2003-2010	D	III	F	VIII	NA
43	2008_02	[{Pc(OEt)8}2DyIII]+(SbCl6)-	LnPc2	Dy3+	Oblate	Kramers	100	8	2	Nitrogen	T_B3 > 2K	25	NA	NA	X''(T)	79.2	NA	NA	8.33e-6	NA	Full Hysteresis	4	10.1021/ic8014892	Ishikawa, N., Mizuno, Y., Takamatsu, S., Ishikawa, T. & Koshihara, S. 2008 Effects of Chemically Induced Contraction of a Coordination Polyhedron on the Dynamical Magnetism of Bis(phthalocyaninato)disprosium, a Single-4f-Ionic Single-Molecule Magnet with a Kramers Ground State. Inorganic Chemistry 47, 10217–10219. (doi:10.1021/ic8014892)	2003-2010	D	III	F	VIII	NA
44	2009_01	[Tb(W5O18)2]9-	POM	Tb3+	Oblate	Non-Kramers	100	8	2	Oxygen	No Freq-dependent X''	NA	NA	NA	NA	NA	NA	NA	NA	NA	Not Measured	NA	10.1021/ic801630z	AlDamen, M. A., Cardona-Serra, S., Clemente-Juan, J. M., Coronado, E., Gaita-Ariño, A., Martí-Gastaldo, C., Luis, F. & Montero, O. 2009 Mononuclear Lanthanide Single Molecule Magnets Based on the Polyoxometalates [Ln(W5O18)2]9−and [Ln(β2-SiW11O39)2]13−(LnIII= Tb, Dy, Ho, Er, Tm, and Yb). Inorganic Chemistry 48, 3467–3479. (doi:10.1021/ic801630z)	2003-2010	D	Unassigned	E	Unassigned	http://www.crystallography.net/cod/result/?doi=10.1021/ic801630z
45	2009_01	[Dy(W5O18)2]9-	POM	Dy3+	Oblate	Kramers	100	8	2	Oxygen	Freq-dependent X''	NA	NA	NA	NA	NA	NA	NA	NA	NA	Not Measured	NA	10.1021/ic801630z	AlDamen, M. A., Cardona-Serra, S., Clemente-Juan, J. M., Coronado, E., Gaita-Ariño, A., Martí-Gastaldo, C., Luis, F. & Montero, O. 2009 Mononuclear Lanthanide Single Molecule Magnets Based on the Polyoxometalates [Ln(W5O18)2]9−and [Ln(β2-SiW11O39)2]13−(LnIII= Tb, Dy, Ho, Er, Tm, and Yb). Inorganic Chemistry 48, 3467–3479. (doi:10.1021/ic801630z)	2003-2010	B	Unassigned	B	Unassigned	http://www.crystallography.net/cod/result/?doi=10.1021/ic801630z
46	2009_01	[Ho(W5O18)2]9-	POM	Ho3+	Oblate	Non-Kramers	100	8	2	Oxygen	Freq-dependent X''	NA	NA	NA	NA	NA	NA	NA	NA	NA	Not Measured	NA	10.1021/ic801630z	AlDamen, M. A., Cardona-Serra, S., Clemente-Juan, J. M., Coronado, E., Gaita-Ariño, A., Martí-Gastaldo, C., Luis, F. & Montero, O. 2009 Mononuclear Lanthanide Single Molecule Magnets Based on the Polyoxometalates [Ln(W5O18)2]9−and [Ln(β2-SiW11O39)2]13−(LnIII= Tb, Dy, Ho, Er, Tm, and Yb). Inorganic Chemistry 48, 3467–3479. (doi:10.1021/ic801630z)	2003-2010	B	Unassigned	E	Unassigned	http://www.crystallography.net/cod/result/?doi=10.1021/ic801630z
47	2009_01	[Er(W5O18)2]9-	POM	Er3+	Prolate	Kramers	100	8	2	Oxygen	T_B3 > 2K	5	NA	NA	X''(T)	55.2	NA	NA	1.6e-8	NA	Not Measured	NA	10.1021/ic801630z	AlDamen, M. A., Cardona-Serra, S., Clemente-Juan, J. M., Coronado, E., Gaita-Ariño, A., Martí-Gastaldo, C., Luis, F. & Montero, O. 2009 Mononuclear Lanthanide Single Molecule Magnets Based on the Polyoxometalates [Ln(W5O18)2]9−and [Ln(β2-SiW11O39)2]13−(LnIII= Tb, Dy, Ho, Er, Tm, and Yb). Inorganic Chemistry 48, 3467–3479. (doi:10.1021/ic801630z)	2003-2010	C	II	D	V	http://www.crystallography.net/cod/result/?doi=10.1021/ic801630z
48	2009_01	[Tb(SiW11O39)2]13-	POM	Tb3+	Oblate	Non-Kramers	100	8	2	Oxygen	No Freq-dependent X''	NA	NA	NA	NA	NA	NA	NA	NA	NA	Not Measured	NA	10.1021/ic801630z	AlDamen, M. A., Cardona-Serra, S., Clemente-Juan, J. M., Coronado, E., Gaita-Ariño, A., Martí-Gastaldo, C., Luis, F. & Montero, O. 2009 Mononuclear Lanthanide Single Molecule Magnets Based on the Polyoxometalates [Ln(W5O18)2]9−and [Ln(β2-SiW11O39)2]13−(LnIII= Tb, Dy, Ho, Er, Tm, and Yb). Inorganic Chemistry 48, 3467–3479. (doi:10.1021/ic801630z)	2003-2010	D	Unassigned	E	Unassigned	http://www.crystallography.net/cod/result/?doi=10.1021/ic801630z
49	2009_01	[Dy(SiW11O39)2]13-	POM	Dy3+	Oblate	Kramers	100	8	2	Oxygen	Freq-dependent X''	NA	NA	NA	NA	NA	NA	NA	NA	NA	Not Measured	NA	10.1021/ic801630z	AlDamen, M. A., Cardona-Serra, S., Clemente-Juan, J. M., Coronado, E., Gaita-Ariño, A., Martí-Gastaldo, C., Luis, F. & Montero, O. 2009 Mononuclear Lanthanide Single Molecule Magnets Based on the Polyoxometalates [Ln(W5O18)2]9−and [Ln(β2-SiW11O39)2]13−(LnIII= Tb, Dy, Ho, Er, Tm, and Yb). Inorganic Chemistry 48, 3467–3479. (doi:10.1021/ic801630z)	2003-2010	B	Unassigned	B	Unassigned	http://www.crystallography.net/cod/result/?doi=10.1021/ic801630z
50	2009_01	[Ho(SiW11O39)2]13-	POM	Ho3+	Oblate	Non-Kramers	100	8	2	Oxygen	Freq-dependent X''	NA	NA	NA	NA	NA	NA	NA	NA	NA	Not Measured	NA	10.1021/ic801630z	AlDamen, M. A., Cardona-Serra, S., Clemente-Juan, J. M., Coronado, E., Gaita-Ariño, A., Martí-Gastaldo, C., Luis, F. & Montero, O. 2009 Mononuclear Lanthanide Single Molecule Magnets Based on the Polyoxometalates [Ln(W5O18)2]9−and [Ln(β2-SiW11O39)2]13−(LnIII= Tb, Dy, Ho, Er, Tm, and Yb). Inorganic Chemistry 48, 3467–3479. (doi:10.1021/ic801630z)	2003-2010	B	Unassigned	E	Unassigned	http://www.crystallography.net/cod/result/?doi=10.1021/ic801630z
51	2009_01	[Er(SiW11O39)2]13-	POM	Er3+	Prolate	Kramers	100	8	2	Oxygen	Freq-dependent X''	NA	NA	NA	NA	NA	NA	NA	NA	NA	Not Measured	NA	10.1021/ic801630z	AlDamen, M. A., Cardona-Serra, S., Clemente-Juan, J. M., Coronado, E., Gaita-Ariño, A., Martí-Gastaldo, C., Luis, F. & Montero, O. 2009 Mononuclear Lanthanide Single Molecule Magnets Based on the Polyoxometalates [Ln(W5O18)2]9−and [Ln(β2-SiW11O39)2]13−(LnIII= Tb, Dy, Ho, Er, Tm, and Yb). Inorganic Chemistry 48, 3467–3479. (doi:10.1021/ic801630z)	2003-2010	C	Unassigned	D	Unassigned	http://www.crystallography.net/cod/result/?doi=10.1021/ic801630z
52	2009_01	[Tm(SiW11O39)2]13-	POM	Tm3+	Prolate	Non-Kramers	100	8	2	Oxygen	No Freq-dependent X''	NA	NA	NA	NA	NA	NA	NA	NA	NA	Not Measured	NA	10.1021/ic801630z	AlDamen, M. A., Cardona-Serra, S., Clemente-Juan, J. M., Coronado, E., Gaita-Ariño, A., Martí-Gastaldo, C., Luis, F. & Montero, O. 2009 Mononuclear Lanthanide Single Molecule Magnets Based on the Polyoxometalates [Ln(W5O18)2]9−and [Ln(β2-SiW11O39)2]13−(LnIII= Tb, Dy, Ho, Er, Tm, and Yb). Inorganic Chemistry 48, 3467–3479. (doi:10.1021/ic801630z)	2003-2010	C	Unassigned	D	Unassigned	http://www.crystallography.net/cod/result/?doi=10.1021/ic801630z
53	2009_01	[Yb(SiW11O39)2]13-	POM	Yb3+	Prolate	Kramers	100	8	2	Oxygen	Freq-dependent X''	NA	NA	NA	NA	NA	NA	NA	NA	NA	Not Measured	NA	10.1021/ic801630z	AlDamen, M. A., Cardona-Serra, S., Clemente-Juan, J. M., Coronado, E., Gaita-Ariño, A., Martí-Gastaldo, C., Luis, F. & Montero, O. 2009 Mononuclear Lanthanide Single Molecule Magnets Based on the Polyoxometalates [Ln(W5O18)2]9−and [Ln(β2-SiW11O39)2]13−(LnIII= Tb, Dy, Ho, Er, Tm, and Yb). Inorganic Chemistry 48, 3467–3479. (doi:10.1021/ic801630z)	2003-2010	C	Unassigned	D	Unassigned	http://www.crystallography.net/cod/result/?doi=10.1021/ic801630z
54	2010_01	[Sm(FTA)3L]	Schiff Base	Sm3+	Prolate	Kramers	100	8	4	Oxygen+Nitrogen	No Freq-dependent X''	NA	NA	NA	NA	NA	NA	NA	NA	NA	Not Measured	NA	10.1039/b924547b	Li, D.-P., Wang, T.-W., Li, C.-H., Liu, D.-S., Li, Y.-Z. & You, X.-Z. 2010 Single-ion magnets based on mononuclear lanthanide complexes with chiral Schiff base ligands [Ln(FTA)3L] (Ln = Sm, Eu, Gd, Tb and Dy). Chemical Communications 46, 2929. (doi:10.1039/b924547b)	2003-2010	C	Unassigned	D	Unassigned	http://www.crystallography.net/cod/result/?doi=10.1039/b924547b
55	2010_01	[Gd(FTA)3L]	Schiff Base	Gd3+	Isotropic	Kramers	100	8	4	Oxygen+Nitrogen	No Freq-dependent X''	NA	NA	NA	NA	NA	NA	NA	NA	NA	Not Measured	NA	10.1039/b924547b	Li, D.-P., Wang, T.-W., Li, C.-H., Liu, D.-S., Li, Y.-Z. & You, X.-Z. 2010 Single-ion magnets based on mononuclear lanthanide complexes with chiral Schiff base ligands [Ln(FTA)3L] (Ln = Sm, Eu, Gd, Tb and Dy). Chemical Communications 46, 2929. (doi:10.1039/b924547b)	2003-2010	A	Unassigned	A	Unassigned	http://www.crystallography.net/cod/result/?doi=10.1039/b924547b
56	2010_01	[Tb(FTA)3L]	Schiff Base	Tb3+	Oblate	Non-Kramers	100	8	4	Oxygen+Nitrogen	No Freq-dependent X''	NA	NA	NA	NA	NA	NA	NA	NA	NA	Not Measured	NA	10.1039/b924547b	Li, D.-P., Wang, T.-W., Li, C.-H., Liu, D.-S., Li, Y.-Z. & You, X.-Z. 2010 Single-ion magnets based on mononuclear lanthanide complexes with chiral Schiff base ligands [Ln(FTA)3L] (Ln = Sm, Eu, Gd, Tb and Dy). Chemical Communications 46, 2929. (doi:10.1039/b924547b)	2003-2010	B	Unassigned	E	Unassigned	http://www.crystallography.net/cod/result/?doi=10.1039/b924547b
57	2010_01	[Dy(FTA)3L]	Schiff Base	Dy3+	Oblate	Kramers	100	8	4	Oxygen+Nitrogen	T_B3 > 2K	12	NA	NA	X''(T)	54.4	NA	NA	8.7e-6	NA	Not Measured	NA	10.1039/b924547b	Li, D.-P., Wang, T.-W., Li, C.-H., Liu, D.-S., Li, Y.-Z. & You, X.-Z. 2010 Single-ion magnets based on mononuclear lanthanide complexes with chiral Schiff base ligands [Ln(FTA)3L] (Ln = Sm, Eu, Gd, Tb and Dy). Chemical Communications 46, 2929. (doi:10.1039/b924547b)	2003-2010	B	II	B	III	http://www.crystallography.net/cod/result/?doi=10.1039/b924547b
58	2010_02	[Dy(TTA)3(L3)]	Mixed Ligands	Dy3+	Oblate	Kramers	100	8	4	Oxygen+Nitrogen	Freq-dependent X''	NA	8	2000	X''(T)	41	NA	NA	9.9e-7	NA	Not Measured	NA	10.1021/ic901720a	Wang, Y., Li, X.-L., Wang, T.-W., Song, Y. & You, X.-Z. 2010 Slow Relaxation Processes and Single-Ion Magnetic Behaviors in Dysprosium-Containing Complexes. Inorganic Chemistry 49, 969–976. (doi:10.1021/ic901720a)	2003-2010	B	II	B	III	http://www.crystallography.net/cod/result/?doi=10.1021/ic901720a
59	2010_04	[Tb(hfac)3NIT-2Py].0.5C7H16	Radical	Tb3+	Oblate	Non-Kramers	100	8	4	Oxygen+Nitrogen	T_B3 > 2K	3.5	NA	NA	X''(T)	17.1	NA	NA	9.56e-7	NA	No Hysteresis	NA	10.1021/ic100008g	Wang, X.-L., Li, L.-C. & Liao, D.-Z. 2010 Slow Magnetic Relaxation in Lanthanide Complexes with Chelating Nitronyl Nitroxide Radical. Inorganic Chemistry 49, 4735–4737. (doi:10.1021/ic100008g)	2003-2010	B	II	E	VII	http://www.crystallography.net/cod/result/?doi=10.1021/ic100008g
60	2010_04	[Dy(hfac)3NIT-2Py].0.5C7H17	Radical	Dy3+	Oblate	Kramers	100	8	4	Oxygen+Nitrogen	No Freq-dependent X''	NA	NA	NA	NA	NA	NA	NA	NA	NA	No Hysteresis	NA	10.1021/ic100008g	Wang, X.-L., Li, L.-C. & Liao, D.-Z. 2010 Slow Magnetic Relaxation in Lanthanide Complexes with Chelating Nitronyl Nitroxide Radical. Inorganic Chemistry 49, 4735–4737. (doi:10.1021/ic100008g)	2003-2010	B	Unassigned	B	Unassigned	http://www.crystallography.net/cod/result/?doi=10.1021/ic100008g
61	2010_09	chiral-derivative of Pc2Tb - disordered	LnPc2	Tb3+	Oblate	Non-Kramers	100	8	2	Nitrogen	T_B3 > 2K	45	NA	NA	NA	607.68	NA	NA	1.71e-10	NA	Not Measured	NA	10.1002/anie.200905007	Gonidec, M., Luis, F., Vílchez, À., Esquena, J., Amabilino, D. B. & Veciana, J. 2010 A Liquid-Crystalline Single-Molecule Magnet with Variable Magnetic Properties. Angewandte Chemie International Edition 49, 1623–1626. (doi:10.1002/anie.200905007)	2003-2010	D	III	F	VIII	NA
62	2010_09	chiral-derivative of Pc2Tb - partially ordered	LnPc2	Tb3+	Oblate	Non-Kramers	100	8	2	Nitrogen	Not Measured	NA	NA	NA	NA	NA	NA	NA	NA	NA	Not Measured	NA	10.1002/anie.200905007	Gonidec, M., Luis, F., Vílchez, À., Esquena, J., Amabilino, D. B. & Veciana, J. 2010 A Liquid-Crystalline Single-Molecule Magnet with Variable Magnetic Properties. Angewandte Chemie International Edition 49, 1623–1626. (doi:10.1002/anie.200905007)	2003-2010	D	Unassigned	F	Unassigned	NA
63	2010_09	chiral-derivative of Pc2Tb - ordered crystalline	LnPc2	Tb3+	Oblate	Non-Kramers	100	8	2	Nitrogen	T_B3 > 2K	40	NA	NA	NA	691.2	NA	NA	6.9e-12	NA	Not Measured	NA	10.1002/anie.200905007	Gonidec, M., Luis, F., Vílchez, À., Esquena, J., Amabilino, D. B. & Veciana, J. 2010 A Liquid-Crystalline Single-Molecule Magnet with Variable Magnetic Properties. Angewandte Chemie International Edition 49, 1623–1626. (doi:10.1002/anie.200905007)	2003-2010	D	III	F	VIII	NA
64	2011_01	[ErIIIZnII3(L1)(OAc)(NO3)2(H2O)1.5(MeOH)0.5]	TM near Ln	Er3+	Prolate	Kramers	100	9	3	Oxygen	No Freq-dependent X''	NA	NA	NA	Argand	8.1	NA	NA	5.3e-7	NA	Not Measured	NA	10.1002/anie.201008180	Yamashita, A., Watanabe, A., Akine, S., Nabeshima, T., Nakano, M., Yamamura, T. & Kajiwara, T. 2011 Wheel-Shaped ErIIIZnII3Single-Molecule Magnet: A Macrocyclic Approach to Designing Magnetic Anisotropy. Angewandte Chemie International Edition 50, 4016–4019. (doi:10.1002/anie.201008180)	2011	C	II	D	V	https://www.ccdc.cam.ac.uk/structures/Search?Ccdcid=805688
65	2011_02	Dy(H2BPzMe22)3	Other Families	Dy3+	Oblate	Kramers	100	6	3	Oxygen	No Freq-dependent X''	NA	NA	NA	NA	NA	NA	NA	NA	NA	Not Measured	NA	10.1021/ic201078r	Meihaus, K. R., Rinehart, J. D. & Long, J. R. 2011 Dilution-Induced Slow Magnetic Relaxation and Anomalous Hysteresis in Trigonal Prismatic Dysprosium(III) and Uranium(III) Complexes. Inorganic Chemistry 50, 8484–8489. (doi:10.1021/ic201078r)	2011	B	Unassigned	C	Unassigned	http://www.crystallography.net/cod/result/?doi=10.1021/ic201078r
66	2011_02	Dy(H2BPzMe22)3	Other Families	Dy3+	Oblate	Kramers	53	6	3	Oxygen	No Freq-dependent X''	NA	NA	NA	NA	NA	NA	NA	NA	NA	Pinched Hysteresis	3	10.1021/ic201078r	Meihaus, K. R., Rinehart, J. D. & Long, J. R. 2011 Dilution-Induced Slow Magnetic Relaxation and Anomalous Hysteresis in Trigonal Prismatic Dysprosium(III) and Uranium(III) Complexes. Inorganic Chemistry 50, 8484–8489. (doi:10.1021/ic201078r)	2011	B	Unassigned	C	Unassigned	http://www.crystallography.net/cod/result/?doi=10.1021/ic201078r
67	2011_02	Dy(H2BPzMe22)3	Other Families	Dy3+	Oblate	Kramers	7	6	3	Oxygen	No Freq-dependent X''	NA	NA	NA	NA	NA	NA	NA	NA	NA	Not Measured	NA	10.1021/ic201078r	Meihaus, K. R., Rinehart, J. D. & Long, J. R. 2011 Dilution-Induced Slow Magnetic Relaxation and Anomalous Hysteresis in Trigonal Prismatic Dysprosium(III) and Uranium(III) Complexes. Inorganic Chemistry 50, 8484–8489. (doi:10.1021/ic201078r)	2011	B	Unassigned	C	Unassigned	http://www.crystallography.net/cod/result/?doi=10.1021/ic201078r
68	2011_02	Dy(H2BPzMe22)3	Other Families	Dy3+	Oblate	Kramers	2	6	3	Oxygen	No Freq-dependent X''	NA	NA	NA	NA	NA	NA	NA	NA	NA	Not Measured	NA	10.1021/ic201078r	Meihaus, K. R., Rinehart, J. D. & Long, J. R. 2011 Dilution-Induced Slow Magnetic Relaxation and Anomalous Hysteresis in Trigonal Prismatic Dysprosium(III) and Uranium(III) Complexes. Inorganic Chemistry 50, 8484–8489. (doi:10.1021/ic201078r)	2011	B	Unassigned	C	Unassigned	http://www.crystallography.net/cod/result/?doi=10.1021/ic201078r
69	2011_02	Dy(H2BPzMe22)3	Other Families	Dy3+	Oblate	Kramers	1	6	3	Oxygen	No Freq-dependent X''	NA	NA	NA	Argand	24.48	NA	NA	4e-7	NA	Not Measured	NA	10.1021/ic201078r	Meihaus, K. R., Rinehart, J. D. & Long, J. R. 2011 Dilution-Induced Slow Magnetic Relaxation and Anomalous Hysteresis in Trigonal Prismatic Dysprosium(III) and Uranium(III) Complexes. Inorganic Chemistry 50, 8484–8489. (doi:10.1021/ic201078r)	2011	B	II	C	VI	http://www.crystallography.net/cod/result/?doi=10.1021/ic201078r
70	2011_03	[Dy(NTA)3L] / C56H40F9N2O6Dy	Other Families	Dy3+	Oblate	Kramers	100	8	4	Oxygen+Nitrogen	Freq-dependent X''	NA	5.5	2000	X''(T)	30.3	NA	NA	4.5e-6	NA	Not Measured	NA	10.1039/c1cc11659b	Li, D.-P., Zhang, X.-P., Wang, T.-W., Ma, B.-B., Li, C.-H., Li, Y.-Z. & You, X.-Z. 2011 Distinct magnetic dynamic behavior for two polymorphs of the same Dy(iii) complex. Chemical Communications 47, 6867. (doi:10.1039/c1cc11659b)	2011	B	II	B	VI	http://www.crystallography.net/cod/result/?doi=10.1039/c1cc11659b
71	2011_03	[Dy(NTA)3L] / C56H40F9N2O6Dy	Other Families	Dy3+	Oblate	Kramers	100	8	4	Oxygen+Nitrogen	No Freq-dependent X''	NA	NA	NA	NA	NA	NA	NA	NA	NA	Not Measured	NA	10.1039/c1cc11659b	Li, D.-P., Zhang, X.-P., Wang, T.-W., Ma, B.-B., Li, C.-H., Li, Y.-Z. & You, X.-Z. 2011 Distinct magnetic dynamic behavior for two polymorphs of the same Dy(iii) complex. Chemical Communications 47, 6867. (doi:10.1039/c1cc11659b)	2011	B	Unassigned	B	Unassigned	http://www.crystallography.net/cod/result/?doi=10.1039/c1cc11659b
72	2011_04	[{Dy(hfac)3}2Pd(dpk)2]	TM near Ln	Dy3+	Oblate	Kramers	100	8	4	Oxygen+Nitrogen	T_B3 > 2K	4	NA	NA	X''(T)	28.6	NA	NA	8e-8	NA	No Hysteresis	NA	10.1016/j.poly.2011.03.020	Okazawa, A., Nojiri, H., Ishida, T. & Kojima, N. 2011 Single-molecule magnet behavior enhanced by magnetic coupling between 4f and 3d spins. Polyhedron 30, 3140–3144. (doi:10.1016/j.poly.2011.03.020)	2011	B	II	B	III	https://www.ccdc.cam.ac.uk/structures/Search?Ccdcid=794454
73	2011_05	[Dy(phen)(acac)3]	Mixed Ligands	Dy3+	Oblate	Kramers	100	8	4	Oxygen+Nitrogen	T_B3 > 2K	17	NA	NA	Argand	63.84	NA	NA	5.728e-6	NA	No Hysteresis	NA	10.1039/c1dt10050e	Chen, G.-J., Gao, C.-Y., Tian, J.-L., Tang, J., Gu, W., Liu, X., Yan, S.-P., Liao, D.-Z. & Cheng, P. 2011 Coordination-perturbed single-molecule magnet behaviour of mononuclear dysprosium complexes. Dalton Transactions 40, 5579. (doi:10.1039/c1dt10050e)	2011	B	II	B	III	http://www.crystallography.net/cod/result/?doi=10.1039/c1dt10050e
74	2011_05	[Dy(phen)2(NO3)2(acac)]·H2O	Mixed Ligands	Dy3+	Oblate	Kramers	100	NA	6	Oxygen+Nitrogen	No Freq-dependent X''	NA	NA	NA	X''(T)	NA	NA	NA	NA	NA	Not Measured	NA	10.1039/c1dt10050e	Chen, G.-J., Gao, C.-Y., Tian, J.-L., Tang, J., Gu, W., Liu, X., Yan, S.-P., Liao, D.-Z. & Cheng, P. 2011 Coordination-perturbed single-molecule magnet behaviour of mononuclear dysprosium complexes. Dalton Transactions 40, 5579. (doi:10.1039/c1dt10050e)	2011	B	Unassigned	C	Unassigned	http://www.crystallography.net/cod/result/?doi=10.1039/c1dt10050e
75	2011_06	C29H33BrDyN3O10Zn	TM near Ln	Dy3+	Oblate	Kramers	100	9	5	Oxygen	T_B3 > 2K	24	NA	NA	X''(T)	333	NA	NA	1.1e-9	NA	Not Measured	NA	10.1002/chem.201003538	Watanabe, A., Yamashita, A., Nakano, M., Yamamura, T. & Kajiwara, T. 2011 Multi-Path Magnetic Relaxation of Mono-Dysprosium(III) Single-Molecule Magnet with Extremely High Barrier. Chemistry - A European Journal 17, 7428–7432. (doi:10.1002/chem.201003538)	2011	B	II	C	V	https://www.ccdc.cam.ac.uk/structures/Search?Ccdcid=793485
76	2011_07	(Cp*)Er(COT)	Metallocene	Er3+	Prolate	Kramers	100	2	2	Carbon (aromatic rings)	T_B3 > 2K	17	NA	NA	NA	323	197	NA	8.17e-11	NA	Pinched Hysteresis	5	10.1021/ja200198v	Jiang, S.-D., Wang, B.-W., Sun, H.-L., Wang, Z.-M. & Gao, S. 2011 An Organometallic Single-Ion Magnet. Journal of the American Chemical Society 133, 4730–4733. (doi:10.1021/ja200198v)	2011	E	I	G	I	http://www.crystallography.net/cod/result/?doi=10.1021/ja200198v
77	2011_07	(Cp*)Er(COT)	Metallocene	Er3+	Prolate	Kramers	5	2	2	Carbon (aromatic rings)	T_B3 > 2K	NA	NA	NA	X''(T)	NA	NA	NA	NA	NA	Full Hysteresis	1.8	10.1021/ja200198v	Jiang, S.-D., Wang, B.-W., Sun, H.-L., Wang, Z.-M. & Gao, S. 2011 An Organometallic Single-Ion Magnet. Journal of the American Chemical Society 133, 4730–4733. (doi:10.1021/ja200198v)	2011	E	Unassigned	G	Unassigned	http://www.crystallography.net/cod/result/?doi=10.1021/ja200198v
78	2011_08	[Zn3Dy(LPr)(NO3)3(MeOH)3]·4H2O	TM near Ln	Dy3+	Oblate	Kramers	100	9	3	Oxygen	Freq-dependent X''	NA	4	1500	NA	25.8	NA	NA	1.2e-6	NA	Not Measured	NA	10.1002/chem.201100438	Feltham, H. L. C., Lan, Y., Klöwer, F., Ungur, L., Chibotaru, L. F., Powell, A. K. & Brooker, S. 2011 A Non‐sandwiched Macrocyclic Monolanthanide Single‐Molecule Magnet: The Key Role of Axiality. Chemistry – A European Journal 17, 4362–4365. (doi:10.1002/chem.201100438)	2011	B	II	C	V	https://www.ccdc.cam.ac.uk/structures/Search?Ccdcid=780637
79	2011_09	Zn3Nd(LPr)(NO3)3·2MeOH·3H2O	TM near Ln	Nd3+	Oblate	Kramers	100	NA	3	Oxygen	No Freq-dependent X''	NA	NA	NA	NA	NA	NA	NA	NA	NA	No Hysteresis	NA	10.1039/c1dt11038a	Feltham, H. L. C., Klöwer, F., Cameron, S. A., Larsen, D. S., Lan, Y., Tropiano, M., Faulkner, S., Powell, A. K. & Brooker, S. 2011 A family of 13 tetranuclear zinc(ii)-lanthanide(iii) complexes of a [3 + 3] Schiff-base macrocycle derived from 1,4-diformyl-2,3-dihydroxybenzene. Dalton Transactions 40, 11425. (doi:10.1039/c1dt11038a)	2011	B	Unassigned	C	Unassigned	http://www.crystallography.net/cod/result/?doi=10.1039/c1dt11038a
