Repository: asche1/PyCrystalField

# Batch processing multiple single ion magnet cif files and simulating the ground state anisotropy using PyCrystalField.

## Allen Scheie, June 2021

To process the cif files, run "PCF_BatchProcessCIF.py". 
It generates the output in "calculatedOutput.tsv", a set of shape files in the /shapefiles subdirectory, 
and a set of truncated .cif files (also in the /shapefiles subdirectory) giving the ligand environment 
and orientation used for the calculation.

To add .cif files to the list, add them to the CIFs-initset directory, also adding the necessary info
to "Data_Selected_SIM_samples.tsv".

Note that this was coded on a Linux machine, so the function call to SHAPE (line 128 in

File: SIM_BatchProcess/lib/SIMDAVIS_dataset.tsv (part 2 of 19)
sample_ID	paper_number	compound	chemical_family	Ln_ion	Ln_anisotropy	Ln_Kramers	concentration	coordination_number	number_of_ligands	coordination_elements	X_im_max	T_B3	T_B3H	H	Fit	Ueff	Ueff_2	Ueff_ff	tau0	tau0_ff	Hyst	T_hyst	DOI	reference	year	mol_cluster	mag_struct_cluster	mol_cluster_2	mag_struct_cluster_2	link_to_CIF
80	2011_09	[Zn3Pr(LPr)(NO3)2(MeOH)3](NO3)·2H2O	TM near Ln	Pr3+	Oblate	Non-Kramers	100	NA	3	Oxygen	No Freq-dependent X''	NA	NA	NA	NA	NA	NA	NA	NA	NA	No Hysteresis	NA	10.1039/c1dt11038a	Feltham, H. L. C., Klöwer, F., Cameron, S. A., Larsen, D. S., Lan, Y., Tropiano, M., Faulkner, S., Powell, A. K. & Brooker, S. 2011 A family of 13 tetranuclear zinc(ii)-lanthanide(iii) complexes of a [3 + 3] Schiff-base macrocycle derived from 1,4-diformyl-2,3-dihydroxybenzene. Dalton Transactions 40, 11425. (doi:10.1039/c1dt11038a)	2011	B	Unassigned	E	Unassigned	http://www.crystallography.net/cod/result/?doi=10.1039/c1dt11038a
81	2011_09	Zn3Sm(LPr)(NO3)3·3MeOH·3H2O	TM near Ln	Sm3+	Prolate	Kramers	100	NA	3	Oxygen	No Freq-dependent X''	NA	NA	NA	NA	NA	NA	NA	NA	NA	No Hysteresis	NA	10.1039/c1dt11038a	Feltham, H. L. C., Klöwer, F., Cameron, S. A., Larsen, D. S., Lan, Y., Tropiano, M., Faulkner, S., Powell, A. K. & Brooker, S. 2011 A family of 13 tetranuclear zinc(ii)-lanthanide(iii) complexes of a [3 + 3] Schiff-base macrocycle derived from 1,4-diformyl-2,3-dihydroxybenzene. Dalton Transactions 40, 11425. (doi:10.1039/c1dt11038a)	2011	C	Unassigned	D	Unassigned	http://www.crystallography.net/cod/result/?doi=10.1039/c1dt11038a
82	2011_09	Zn3Gd(LPr)(NO3)3·3MeOH·5H2O	TM near Ln	Gd3+	Isotropic	Kramers	100	9	3	Oxygen	No Freq-dependent X''	NA	NA	NA	NA	NA	NA	NA	NA	NA	No Hysteresis	NA	10.1039/c1dt11038a	Feltham, H. L. C., Klöwer, F., Cameron, S. A., Larsen, D. S., Lan, Y., Tropiano, M., Faulkner, S., Powell, A. K. & Brooker, S. 2011 A family of 13 tetranuclear zinc(ii)-lanthanide(iii) complexes of a [3 + 3] Schiff-base macrocycle derived from 1,4-diformyl-2,3-dihydroxybenzene. Dalton Transactions 40, 11425. (doi:10.1039/c1dt11038a)	2011	A	Unassigned	A	Unassigned	http://www.crystallography.net/cod/result/?doi=10.1039/c1dt11038a
83	2011_09	Zn3Tb(LPr)(NO3)3·3MeOH·H2O	TM near Ln	Tb3+	Oblate	Non-Kramers	100	9	3	Oxygen	No Freq-dependent X''	NA	NA	NA	NA	NA	NA	NA	NA	NA	No Hysteresis	NA	10.1039/c1dt11038a	Feltham, H. L. C., Klöwer, F., Cameron, S. A., Larsen, D. S., Lan, Y., Tropiano, M., Faulkner, S., Powell, A. K. & Brooker, S. 2011 A family of 13 tetranuclear zinc(ii)-lanthanide(iii) complexes of a [3 + 3] Schiff-base macrocycle derived from 1,4-diformyl-2,3-dihydroxybenzene. Dalton Transactions 40, 11425. (doi:10.1039/c1dt11038a)	2011	B	Unassigned	E	Unassigned	http://www.crystallography.net/cod/result/?doi=10.1039/c1dt11038a
84	2011_09	Zn3Ho(LPr)(NO3)3·2MeOH·4H2O	TM near Ln	Ho3+	Oblate	Non-Kramers	100	9	3	Oxygen	No Freq-dependent X''	NA	NA	NA	NA	NA	NA	NA	NA	NA	No Hysteresis	NA	10.1039/c1dt11038a	Feltham, H. L. C., Klöwer, F., Cameron, S. A., Larsen, D. S., Lan, Y., Tropiano, M., Faulkner, S., Powell, A. K. & Brooker, S. 2011 A family of 13 tetranuclear zinc(ii)-lanthanide(iii) complexes of a [3 + 3] Schiff-base macrocycle derived from 1,4-diformyl-2,3-dihydroxybenzene. Dalton Transactions 40, 11425. (doi:10.1039/c1dt11038a)	2011	B	Unassigned	E	Unassigned	http://www.crystallography.net/cod/result/?doi=10.1039/c1dt11038a
85	2011_09	Zn3Er(LPr)(NO3)3·2MeOH·5H2O	TM near Ln	Er3+	Prolate	Kramers	100	9	3	Oxygen	No Freq-dependent X''	NA	NA	NA	NA	NA	NA	NA	NA	NA	No Hysteresis	NA	10.1039/c1dt11038a	Feltham, H. L. C., Klöwer, F., Cameron, S. A., Larsen, D. S., Lan, Y., Tropiano, M., Faulkner, S., Powell, A. K. & Brooker, S. 2011 A family of 13 tetranuclear zinc(ii)-lanthanide(iii) complexes of a [3 + 3] Schiff-base macrocycle derived from 1,4-diformyl-2,3-dihydroxybenzene. Dalton Transactions 40, 11425. (doi:10.1039/c1dt11038a)	2011	C	Unassigned	D	Unassigned	http://www.crystallography.net/cod/result/?doi=10.1039/c1dt11038a
86	2011_09	Zn3Tm(LPr)(NO3)3·3MeOH	TM near Ln	Tm3+	Prolate	Non-Kramers	100	9	3	Oxygen	No Freq-dependent X''	NA	NA	NA	NA	NA	NA	NA	NA	NA	No Hysteresis	NA	10.1039/c1dt11038a	Feltham, H. L. C., Klöwer, F., Cameron, S. A., Larsen, D. S., Lan, Y., Tropiano, M., Faulkner, S., Powell, A. K. & Brooker, S. 2011 A family of 13 tetranuclear zinc(ii)-lanthanide(iii) complexes of a [3 + 3] Schiff-base macrocycle derived from 1,4-diformyl-2,3-dihydroxybenzene. Dalton Transactions 40, 11425. (doi:10.1039/c1dt11038a)	2011	C	Unassigned	D	Unassigned	http://www.crystallography.net/cod/result/?doi=10.1039/c1dt11038a
87	2011_09	Zn3Yb(LPr)(NO3)3·4MeOH	TM near Ln	Yb3+	Prolate	Kramers	100	9	3	Oxygen	No Freq-dependent X''	NA	NA	NA	NA	12	5.5	NA	1.1e-5	NA	No Hysteresis	NA	10.1039/c1dt11038a	Feltham, H. L. C., Klöwer, F., Cameron, S. A., Larsen, D. S., Lan, Y., Tropiano, M., Faulkner, S., Powell, A. K. & Brooker, S. 2011 A family of 13 tetranuclear zinc(ii)-lanthanide(iii) complexes of a [3 + 3] Schiff-base macrocycle derived from 1,4-diformyl-2,3-dihydroxybenzene. Dalton Transactions 40, 11425. (doi:10.1039/c1dt11038a)	2011	C	II	D	V	http://www.crystallography.net/cod/result/?doi=10.1039/c1dt11038a
88	2011_10	[Dy(TTA)3(2,2’-bipyridine)]	Mixed Ligands	Dy3+	Oblate	Kramers	100	8	4	Oxygen+Nitrogen	T_B3 > 2K	9.5	NA	NA	X''(T)	58	NA	NA	3.4e-7	NA	Pinched Hysteresis	1.9	10.1002/chem.201101838	Bi, Y., Guo, Y.-N., Zhao, L., Guo, Y., Lin, S.-Y., Jiang, S.-D., Tang, J., Wang, B.-W. & Gao, S. 2011 Capping Ligand Perturbed Slow Magnetic Relaxation in Dysprosium Single-Ion Magnets. Chemistry - A European Journal 17, 12476–12481. (doi:10.1002/chem.201101838)	2011	B	II	B	III	https://www.ccdc.cam.ac.uk/structures/Search?Ccdcid=823490
89	2011_10	[Dy(TTA)3(2,2’-bipyridine)]	Mixed Ligands	Dy3+	Oblate	Kramers	5	8	4	Oxygen+Nitrogen	T_B3 > 2K	9.5	NA	NA	X''(T)	96	NA	NA	NA	NA	Pinched Hysteresis	1.9	10.1002/chem.201101838	Bi, Y., Guo, Y.-N., Zhao, L., Guo, Y., Lin, S.-Y., Jiang, S.-D., Tang, J., Wang, B.-W. & Gao, S. 2011 Capping Ligand Perturbed Slow Magnetic Relaxation in Dysprosium Single-Ion Magnets. Chemistry - A European Journal 17, 12476–12481. (doi:10.1002/chem.201101838)	2011	B	Unassigned	B	Unassigned	https://www.ccdc.cam.ac.uk/structures/Search?Ccdcid=823491
90	2011_10	[Dy(TTA)3(1,10-phenanthroline)]	Mixed Ligands	Dy3+	Oblate	Kramers	100	8	4	Oxygen+Nitrogen	T_B3 > 2K	13.5	NA	NA	X''(T)	85	NA	NA	3.7e-7	NA	Pinched Hysteresis	1.9	10.1002/chem.201101838	Bi, Y., Guo, Y.-N., Zhao, L., Guo, Y., Lin, S.-Y., Jiang, S.-D., Tang, J., Wang, B.-W. & Gao, S. 2011 Capping Ligand Perturbed Slow Magnetic Relaxation in Dysprosium Single-Ion Magnets. Chemistry - A European Journal 17, 12476–12481. (doi:10.1002/chem.201101838)	2011	B	II	B	III	https://www.ccdc.cam.ac.uk/structures/Search?Ccdcid=823492
91	2011_10	[Dy(TTA)3(1,10-phenanthroline)]	Mixed Ligands	Dy3+	Oblate	Kramers	5	8	4	Oxygen+Nitrogen	T_B3 > 2K	14	NA	NA	X''(T)	108	NA	NA	NA	NA	Pinched Hysteresis	1.9	10.1002/chem.201101838	Bi, Y., Guo, Y.-N., Zhao, L., Guo, Y., Lin, S.-Y., Jiang, S.-D., Tang, J., Wang, B.-W. & Gao, S. 2011 Capping Ligand Perturbed Slow Magnetic Relaxation in Dysprosium Single-Ion Magnets. Chemistry - A European Journal 17, 12476–12481. (doi:10.1002/chem.201101838)	2011	B	Unassigned	B	Unassigned	https://www.ccdc.cam.ac.uk/structures/Search?Ccdcid=823493
92	2011_11	[Tb(hfac)3(IM-2py)]	Radical	Tb3+	Oblate	Non-Kramers	100	8	4	Oxygen+Nitrogen	Freq-dependent X''	NA	NA	NA	NA	NA	NA	NA	NA	NA	Not Measured	NA	10.1016/j.inoche.2011.07.016	Wang, X.-L., Tian, H.-X., Ma, Y., Yang, P.-P., Li, L.-C. & Liao, D.-Z. 2011 Slow magnetic relaxation in lanthanide complexes with chelating imino nitroxide radicals. Inorganic Chemistry Communications 14, 1728–1731. (doi:10.1016/j.inoche.2011.07.016)	2011	B	Unassigned	E	Unassigned	https://www.ccdc.cam.ac.uk/structures/Search?Ccdcid=804531
93	2011_11	[Tb(hfac)3(IM-2thz)]	Radical	Tb3+	Oblate	Non-Kramers	100	8	4	Oxygen+Nitrogen	Freq-dependent X''	NA	NA	NA	NA	NA	NA	NA	NA	NA	Not Measured	NA	10.1016/j.inoche.2011.07.016	Wang, X.-L., Tian, H.-X., Ma, Y., Yang, P.-P., Li, L.-C. & Liao, D.-Z. 2011 Slow magnetic relaxation in lanthanide complexes with chelating imino nitroxide radicals. Inorganic Chemistry Communications 14, 1728–1731. (doi:10.1016/j.inoche.2011.07.016)	2011	B	Unassigned	E	Unassigned	https://www.ccdc.cam.ac.uk/structures/Search?Ccdcid=804532
94	2011_12	[DyIII(COT‘’)2Li(THF)(DME)]	Metallocene	Dy3+	Oblate	Kramers	100	2	2	Carbon (aromatic rings)	Freq-dependent X''	NA	6.5	600	X''(T)	18	NA	NA	6e-6	NA	Not Measured	NA	10.1021/ja207891y	Jeletic, M., Lin, P.-H., Le Roy, J. J., Korobkov, I., Gorelsky, S. I. & Murugesu, M. 2011 An Organometallic Sandwich Lanthanide Single-Ion Magnet with an Unusual Multiple Relaxation Mechanism. Journal of the American Chemical Society 133, 19286–19289. (doi:10.1021/ja207891y)	2011	E	I	G	I	http://www.crystallography.net/cod/result/?doi=10.1021/ja207891y
95	2012_01	(Pc)Tb(Pc)Y(T(p-OMe)PP)	LnPc2	Tb3+	Oblate	Non-Kramers	NA	8	2	Nitrogen	Freq-dependent X''	NA	NA	NA	NA	NA	NA	NA	NA	NA	Not Measured	NA	10.1039/c2cc31125a	Sakaue, S., Fuyuhiro, A., Fukuda, T. & Ishikawa, N. 2012 Dinuclear single-molecule magnets with porphyrin–phthalocyanine mixed triple-decker ligand systems giving SAP and SP coordination polyhedra. Chemical Communications 48, 5337. (doi:10.1039/c2cc31125a)	2012	D	Unassigned	F	Unassigned	http://www.crystallography.net/cod/result/?doi=10.1039/c2cc31125a
96	2012_01	(Pc)Y(Pc)Tb(T(p-OMe)PP)	LnPc2	Tb3+	Oblate	Non-Kramers	NA	8	2	Nitrogen	Freq-dependent X''	NA	NA	NA	NA	NA	NA	NA	NA	NA	Not Measured	NA	10.1039/c2cc31125a	Sakaue, S., Fuyuhiro, A., Fukuda, T. & Ishikawa, N. 2012 Dinuclear single-molecule magnets with porphyrin–phthalocyanine mixed triple-decker ligand systems giving SAP and SP coordination polyhedra. Chemical Communications 48, 5337. (doi:10.1039/c2cc31125a)	2012	D	Unassigned	F	Unassigned	http://www.crystallography.net/cod/result/?doi=10.1039/c2cc31125a
97	2012_02	[Dy(9Accm)2(NO3)(dmf)2]	Mixed Ligands	Dy3+	Oblate	Kramers	100	8	5	Oxygen	Freq-dependent X''	NA	5	1000	X''(T)	23	NA	NA	1.3e-6	NA	No Hysteresis	NA	10.1002/chem.201200955	Menelaou, M., Ouharrou, F., Rodríguez, L., Roubeau, O., Teat, S. J. & Aliaga-Alcalde, N. 2012 DyIII- and YbIII-Curcuminoid Compounds: Original Fluorescent Single-Ion Magnet and Magnetic Near-IR Luminescent Species. Chemistry - A European Journal 18, 11545–11549. (doi:10.1002/chem.201200955)	2012	B	II	B	III	https://www.ccdc.cam.ac.uk/structures/Search?Ccdcid=870041
98	2012_02	[Yb(9Accm)3(py)]	Mixed Ligands	Yb3+	Prolate	Kramers	100	7	4	Oxygen+Nitrogen	Not Measured	NA	NA	NA	NA	NA	NA	NA	NA	NA	No Hysteresis	NA	10.1002/chem.201200955	Menelaou, M., Ouharrou, F., Rodríguez, L., Roubeau, O., Teat, S. J. & Aliaga-Alcalde, N. 2012 DyIII- and YbIII-Curcuminoid Compounds: Original Fluorescent Single-Ion Magnet and Magnetic Near-IR Luminescent Species. Chemistry - A European Journal 18, 11545–11549. (doi:10.1002/chem.201200955)	2012	C	Unassigned	D	Unassigned	https://www.ccdc.cam.ac.uk/structures/Search?Ccdcid=870042
99	2012_03	[YbIII(H3L)2]Cl3·5CH3OH·2H2O	Other Families	Yb3+	Prolate	Kramers	100	6	2	Oxygen	No Freq-dependent X''	NA	3	400	Argand	7.056	NA	NA	2e-5	NA	Pinched Hysteresis	0.1	10.1021/ic301115b	Liu, J.-L., Yuan, K., Leng, J.-D., Ungur, L., Wernsdorfer, W., Guo, F.-S., Chibotaru, L. F. & Tong, M.-L. 2012 A Six-Coordinate Ytterbium Complex Exhibiting Easy-Plane Anisotropy and Field-Induced Single-Ion Magnet Behavior. Inorganic Chemistry 51, 8538–8544. (doi:10.1021/ic301115b)	2012	C	II	D	VI	http://www.crystallography.net/cod/result/?doi=10.1021/ic301115b
100	2012_04	(Cp*)Tb(COT)	Metallocene	Tb3+	Oblate	Non-Kramers	100	2	2	Carbon (aromatic rings)	No Freq-dependent X''	NA	NA	NA	NA	NA	NA	NA	NA	NA	Not Measured	NA	10.1021/ic202511n	Jiang, S.-D., Liu, S.-S., Zhou, L.-N., Wang, B.-W., Wang, Z.-M. & Gao, S. 2012 Series of Lanthanide Organometallic Single-Ion Magnets. Inorganic Chemistry 51, 3079–3087. (doi:10.1021/ic202511n)	2012	E	Unassigned	G	Unassigned	http://www.crystallography.net/cod/result/?doi=10.1021/ic202511n
101	2012_04	(Cp*)Dy(COT)	Metallocene	Dy3+	Oblate	Kramers	100	2	2	Carbon (aromatic rings)	Freq-dependent X''	NA	4.8	1000	NA	NA	NA	NA	NA	NA	Not Measured	NA	10.1021/ic202511n	Jiang, S.-D., Liu, S.-S., Zhou, L.-N., Wang, B.-W., Wang, Z.-M. & Gao, S. 2012 Series of Lanthanide Organometallic Single-Ion Magnets. Inorganic Chemistry 51, 3079–3087. (doi:10.1021/ic202511n)	2012	E	Unassigned	G	Unassigned	http://www.crystallography.net/cod/result/?doi=10.1021/ic202511n
102	2012_04	(Cp*)Dy(COT)	Metallocene	Dy3+	Oblate	Kramers	5	2	2	Carbon (aromatic rings)	T_B3 > 2K	4.8	NA	NA	Argand	25.4	NA	NA	5.8e-7	NA	Not Measured	NA	10.1021/ic202511n	Jiang, S.-D., Liu, S.-S., Zhou, L.-N., Wang, B.-W., Wang, Z.-M. & Gao, S. 2012 Series of Lanthanide Organometallic Single-Ion Magnets. Inorganic Chemistry 51, 3079–3087. (doi:10.1021/ic202511n)	2012	E	I	G	I	http://www.crystallography.net/cod/result/?doi=10.1021/ic202511n
103	2012_04	(Cp*)Ho(COT)	Metallocene	Ho3+	Oblate	Non-Kramers	100	2	2	Carbon (aromatic rings)	Freq-dependent X''	NA	NA	NA	Argand	7.4	3.6	NA	4e-5	NA	Not Measured	NA	10.1021/ic202511n	Jiang, S.-D., Liu, S.-S., Zhou, L.-N., Wang, B.-W., Wang, Z.-M. & Gao, S. 2012 Series of Lanthanide Organometallic Single-Ion Magnets. Inorganic Chemistry 51, 3079–3087. (doi:10.1021/ic202511n)	2012	E	I	G	I	http://www.crystallography.net/cod/result/?doi=10.1021/ic202511n
104	2012_04	(Cp*)Ho(COT)	Metallocene	Ho3+	Oblate	Non-Kramers	5	2	2	Carbon (aromatic rings)	T_B3 > 2K	7	NA	NA	Argand	33.8	24.4	NA	2.4e-5	NA	Not Measured	NA	10.1021/ic202511n	Jiang, S.-D., Liu, S.-S., Zhou, L.-N., Wang, B.-W., Wang, Z.-M. & Gao, S. 2012 Series of Lanthanide Organometallic Single-Ion Magnets. Inorganic Chemistry 51, 3079–3087. (doi:10.1021/ic202511n)	2012	E	I	G	I	http://www.crystallography.net/cod/result/?doi=10.1021/ic202511n
105	2012_04	(Cp*)Tm(COT)	Metallocene	Tm3+	Prolate	Non-Kramers	100	2	2	Carbon (aromatic rings)	No Freq-dependent X''	NA	2.8	1000	NA	NA	NA	NA	NA	NA	Not Measured	NA	10.1021/ic202511n	Jiang, S.-D., Liu, S.-S., Zhou, L.-N., Wang, B.-W., Wang, Z.-M. & Gao, S. 2012 Series of Lanthanide Organometallic Single-Ion Magnets. Inorganic Chemistry 51, 3079–3087. (doi:10.1021/ic202511n)	2012	E	Unassigned	G	Unassigned	http://www.crystallography.net/cod/result/?doi=10.1021/ic202511n
106	2012_05	NdTp3	Other Families	Nd3+	Oblate	Kramers	100	9	3	Nitrogen	Not Measured	NA	NA	NA	Argand	4.0896	NA	NA	4.22e-5	NA	Not Measured	NA	10.1039/c2dt31352a	Rinehart, J. D. & Long, J. R. 2012 Slow magnetic relaxation in homoleptic trispyrazolylborate complexes of neodymium(iii) and uranium(iii). Dalton Transactions 41, 13572. (doi:10.1039/c2dt31352a)	2012	B	II	E	VI	NA
107	2012_05	NdTp3	Other Families	Nd3+	Oblate	Kramers	59	9	3	Nitrogen	Not Measured	NA	NA	NA	Argand	4.752	NA	NA	6.05e-5	NA	Not Measured	NA	10.1039/c2dt31352a	Rinehart, J. D. & Long, J. R. 2012 Slow magnetic relaxation in homoleptic trispyrazolylborate complexes of neodymium(iii) and uranium(iii). Dalton Transactions 41, 13572. (doi:10.1039/c2dt31352a)	2012	B	II	E	VI	NA
108	2012_05	NdTp3	Other Families	Nd3+	Oblate	Kramers	15	9	3	Nitrogen	Not Measured	NA	NA	NA	Argand	4.32	NA	NA	1.72e-4	NA	Not Measured	NA	10.1039/c2dt31352a	Rinehart, J. D. & Long, J. R. 2012 Slow magnetic relaxation in homoleptic trispyrazolylborate complexes of neodymium(iii) and uranium(iii). Dalton Transactions 41, 13572. (doi:10.1039/c2dt31352a)	2012	B	II	E	VI	NA
109	2012_05	NdTp3	Other Families	Nd3+	Oblate	Kramers	3.8	9	3	Nitrogen	Not Measured	NA	NA	NA	Argand	5.472	NA	NA	2.62e-4	NA	Not Measured	NA	10.1039/c2dt31352a	Rinehart, J. D. & Long, J. R. 2012 Slow magnetic relaxation in homoleptic trispyrazolylborate complexes of neodymium(iii) and uranium(iii). Dalton Transactions 41, 13572. (doi:10.1039/c2dt31352a)	2012	B	II	E	VI	NA
110	2012_06	{[Pc(OC4H9)8]Tb[Pc(OC4H9)8]Cd(Pc)Y(Pc)}	LnPc2	Tb3+	Oblate	Non-Kramers	100	8	2	Nitrogen	Freq-dependent X''	NA	30	2000	X''(T)	228.9	NA	NA	5.9e-8	NA	Not Measured	NA	10.1002/chem.201200552	Wang, H., Liu, T., Wang, K., Duan, C. & Jiang, J. 2012 Tetrakis(phthalocyaninato) Rare-Earth-Cadmium-Rare-Earth Quadruple-Decker Sandwich SMMs: Suppression of QTM by Long-Distance f-f Interactions. Chemistry - A European Journal 18, 7691–7694. (doi:10.1002/chem.201200552)	2012	D	III	F	VIII	NA
111	2012_06	{[Pc(OC4H9)8]Y[Pc(OC4H9)8]Cd(Pc)Tb(Pc)}	LnPc2	Tb3+	Oblate	Non-Kramers	100	8	2	Nitrogen	Not Measured	NA	NA	NA	NA	NA	NA	NA	NA	NA	Not Measured	NA	10.1002/chem.201200552	Wang, H., Liu, T., Wang, K., Duan, C. & Jiang, J. 2012 Tetrakis(phthalocyaninato) Rare-Earth-Cadmium-Rare-Earth Quadruple-Decker Sandwich SMMs: Suppression of QTM by Long-Distance f-f Interactions. Chemistry - A European Journal 18, 7691–7694. (doi:10.1002/chem.201200552)	2012	D	Unassigned	F	Unassigned	NA
112	2012_08	[Gd(acac)3(NIT-2Py)]·0.5NIT-2Py	Radical	Gd3+	Isotropic	Kramers	100	8	4	Oxygen+Nitrogen	Not Measured	NA	NA	NA	NA	NA	NA	NA	NA	NA	Not Measured	NA	10.1039/c1dt11795e	Mei, X.-L., Ma, Y., Li, L.-C. & Liao, D.-Z. 2012 Ligand field-tuned single-molecule magnet behaviour of 2p–4f complexes. Dalton Trans. 41, 505–511. (doi:10.1039/c1dt11795e)	2012	A	Unassigned	A	Unassigned	http://www.crystallography.net/cod/result/?doi=10.1039/c1dt11795e
113	2012_08	[Dy(acac)3(NIT-2Py)]·0.5NIT-2Py	Radical	Dy3+	Oblate	Kramers	100	8	4	Oxygen+Nitrogen	T_B3 > 2K	2.4	NA	NA	X''(T)	21.29	NA	NA	1.54e-8	NA	Not Measured	NA	10.1039/c1dt11795e	Mei, X.-L., Ma, Y., Li, L.-C. & Liao, D.-Z. 2012 Ligand field-tuned single-molecule magnet behaviour of 2p–4f complexes. Dalton Trans. 41, 505–511. (doi:10.1039/c1dt11795e)	2012	B	II	B	VII	http://www.crystallography.net/cod/result/?doi=10.1039/c1dt11795e
114	2012_08	[Dy(tfa)3(NIT-2Py)]·0.5C7H16	Radical	Dy3+	Oblate	Kramers	100	8	4	Oxygen+Nitrogen	Freq-dependent X''	NA	NA	NA	NA	NA	NA	NA	NA	NA	Not Measured	NA	10.1039/c1dt11795e	Mei, X.-L., Ma, Y., Li, L.-C. & Liao, D.-Z. 2012 Ligand field-tuned single-molecule magnet behaviour of 2p–4f complexes. Dalton Trans. 41, 505–511. (doi:10.1039/c1dt11795e)	2012	B	Unassigned	B	Unassigned	http://www.crystallography.net/cod/result/?doi=10.1039/c1dt11795e
115	2012_09	[Gd(Phtfac)3(NITpPy)]2	Radical	Gd3+	Isotropic	Kramers	100	8	4	Oxygen+Nitrogen	Not Measured	NA	NA	NA	NA	NA	NA	NA	NA	NA	Not Measured	NA	10.1039/c2dt11671e	Mei, X.-L., Liu, R.-N., Wang, C., Yang, P.-P., Li, L.-C. & Liao, D.-Z. 2012 Modulating spin dynamics of cyclic LnIII-radical complexes (LnIII = Tb, Dy) by using phenyltrifluoroacetylacetonate coligand. Dalton Transactions 41, 2904. (doi:10.1039/c2dt11671e)	2012	A	Unassigned	A	Unassigned	http://www.crystallography.net/cod/result/?doi=10.1039/c2dt11671e
116	2012_09	[Tb(Phtfac)3(NITpPy)]2	Radical	Tb3+	Oblate	Non-Kramers	100	8	4	Oxygen+Nitrogen	T_B3 > 2K	3.1	NA	NA	X''(T)	25.74	NA	NA	4.13e-8	NA	Not Measured	NA	10.1039/c2dt11671e	Mei, X.-L., Liu, R.-N., Wang, C., Yang, P.-P., Li, L.-C. & Liao, D.-Z. 2012 Modulating spin dynamics of cyclic LnIII-radical complexes (LnIII = Tb, Dy) by using phenyltrifluoroacetylacetonate coligand. Dalton Transactions 41, 2904. (doi:10.1039/c2dt11671e)	2012	B	II	E	VII	http://www.crystallography.net/cod/result/?doi=10.1039/c2dt11671e
117	2012_09	[Dy(Phtfac)3(NITpPy)]2	Radical	Dy3+	Oblate	Kramers	100	8	4	Oxygen+Nitrogen	Freq-dependent X''	NA	4.5	3000	X''(T)	20.46	NA	NA	1.81e-6	NA	Not Measured	NA	10.1039/c2dt11671e	Mei, X.-L., Liu, R.-N., Wang, C., Yang, P.-P., Li, L.-C. & Liao, D.-Z. 2012 Modulating spin dynamics of cyclic LnIII-radical complexes (LnIII = Tb, Dy) by using phenyltrifluoroacetylacetonate coligand. Dalton Transactions 41, 2904. (doi:10.1039/c2dt11671e)	2012	B	II	B	VII	http://www.crystallography.net/cod/result/?doi=10.1039/c2dt11671e
118	2012_12	[Dy(hmb)(NO3)2(DMF)2]	Mixed Ligands	Dy3+	Oblate	Kramers	100	9	5	Oxygen+Nitrogen	No Freq-dependent X''	NA	NA	NA	Argand	34	NA	NA	3.2e-6	NA	Not Measured	NA	10.1039/c2dt31226c	Lin, P.-H., Korobkov, I., Burchell, T. J. & Murugesu, M. 2012 Connecting single-ion magnets through ligand dimerisation. Dalton Transactions 41, 13649. (doi:10.1039/c2dt31226c)	2012	B	II	B	III	http://www.crystallography.net/cod/result/?doi=10.1039/c2dt31226c
119	2012_12	[Dy2(hmt)(NO3)4(DMF)4]·DMF	Mixed Ligands	Dy3+	Oblate	Kramers	100	9	5	Oxygen+Nitrogen	Freq-dependent X''	NA	NA	NA	Argand	42	NA	NA	1.6e-6	NA	Not Measured	NA	10.1039/c2dt31226c	Lin, P.-H., Korobkov, I., Burchell, T. J. & Murugesu, M. 2012 Connecting single-ion magnets through ligand dimerisation. Dalton Transactions 41, 13649. (doi:10.1039/c2dt31226c)	2012	B	II	B	III	http://www.crystallography.net/cod/result/?doi=10.1039/c2dt31226c
120	2012_13	[(LOEt)Dy((R,R)-Salphen)]2·3H2O	Mixed Ligands	Dy3+	Oblate	Kramers	100	7	2	Oxygen+Nitrogen	No Freq-dependent X''	NA	3.5	2000	X''(T)	24.61	NA	NA	8.49e-8	NA	Not Measured	NA	10.1039/c2dt31203d	Yao, M.-X., Zheng, Q., Gao, F., Li, Y.-Z., Song, Y. & Zuo, J.-L. 2012 Field-induced slow magnetic relaxation in chiral seven-coordinated mononuclear lanthanide complexes. Dalton Transactions 41, 13682. (doi:10.1039/c2dt31203d)	2012	B	II	B	III	http://www.crystallography.net/cod/result/?doi=10.1039/c2dt31203d
121	2012_13	[(LOEt)- Dy((R,R)-5-Cl-Salcy)]·CH3OH·1/8H2O	Mixed Ligands	Dy3+	Oblate	Kramers	100	7	2	Oxygen+Nitrogen	No Freq-dependent X''	NA	3.5	2000	X''(T)	13.27	NA	NA	2.02e-6	NA	Not Measured	NA	10.1039/c2dt31203d	Yao, M.-X., Zheng, Q., Gao, F., Li, Y.-Z., Song, Y. & Zuo, J.-L. 2012 Field-induced slow magnetic relaxation in chiral seven-coordinated mononuclear lanthanide complexes. Dalton Transactions 41, 13682. (doi:10.1039/c2dt31203d)	2012	B	II	B	III	http://www.crystallography.net/cod/result/?doi=10.1039/c2dt31203d
122	2012_13	[(LOEt)Tb((R,R)-5-Cl-Salcy)]· CH3OH·1/8H2O	Mixed Ligands	Tb3+	Oblate	Non-Kramers	100	7	2	Oxygen+Nitrogen	No Freq-dependent X''	NA	NA	NA	NA	NA	NA	NA	NA	NA	Not Measured	NA	10.1039/c2dt31203d	Yao, M.-X., Zheng, Q., Gao, F., Li, Y.-Z., Song, Y. & Zuo, J.-L. 2012 Field-induced slow magnetic relaxation in chiral seven-coordinated mononuclear lanthanide complexes. Dalton Transactions 41, 13682. (doi:10.1039/c2dt31203d)	2012	B	Unassigned	E	Unassigned	http://www.crystallography.net/cod/result/?doi=10.1039/c2dt31203d
123	2012_13	[(LOEt)Ho((R,R)-5-Cl-Salcy)]· CH3OH·1/8H2O	Mixed Ligands	Ho3+	Oblate	Non-Kramers	100	7	2	Oxygen+Nitrogen	No Freq-dependent X''	NA	NA	NA	NA	NA	NA	NA	NA	NA	Not Measured	NA	10.1039/c2dt31203d	Yao, M.-X., Zheng, Q., Gao, F., Li, Y.-Z., Song, Y. & Zuo, J.-L. 2012 Field-induced slow magnetic relaxation in chiral seven-coordinated mononuclear lanthanide complexes. Dalton Transactions 41, 13682. (doi:10.1039/c2dt31203d)	2012	B	Unassigned	E	Unassigned	http://www.crystallography.net/cod/result/?doi=10.1039/c2dt31203d
124	2012_14	[Gd(tfa)3(NIT-BzImH)]	Radical	Gd3+	Isotropic	Kramers	100	8	4	Oxygen+Nitrogen	Not Measured	NA	NA	NA	NA	NA	NA	NA	NA	NA	Not Measured	NA	10.1039/c2dt31806g	Hu, P., Zhu, M., Mei, X., Tian, H., Ma, Y., Li, L. & Liao, D. 2012 Single-molecule magnets based on rare earth complexes with chelating benzimidazole-substituted nitronyl nitroxide radicals. Dalton Transactions 41, 14651. (doi:10.1039/c2dt31806g)	2012	A	Unassigned	A	Unassigned	http://www.crystallography.net/cod/result/?doi=10.1039/c2dt31806g
125	2012_14	[Tb(tfa)3(NIT-BzImH)]	Radical	Tb3+	Oblate	Non-Kramers	100	8	4	Oxygen+Nitrogen	T_B3 > 2K	2.5	NA	NA	X''(T)	13.95	NA	NA	4.56e-7	NA	Not Measured	NA	10.1039/c2dt31806g	Hu, P., Zhu, M., Mei, X., Tian, H., Ma, Y., Li, L. & Liao, D. 2012 Single-molecule magnets based on rare earth complexes with chelating benzimidazole-substituted nitronyl nitroxide radicals. Dalton Transactions 41, 14651. (doi:10.1039/c2dt31806g)	2012	B	II	E	VII	http://www.crystallography.net/cod/result/?doi=10.1039/c2dt31806g
126	2012_14	[Dy(tfa)3(NIT-BzImH)]	Radical	Dy3+	Oblate	Kramers	100	8	4	Oxygen+Nitrogen	Freq-dependent X''	NA	NA	NA	NA	4.55	NA	NA	3.55e-7	NA	Not Measured	NA	10.1039/c2dt31806g	Hu, P., Zhu, M., Mei, X., Tian, H., Ma, Y., Li, L. & Liao, D. 2012 Single-molecule magnets based on rare earth complexes with chelating benzimidazole-substituted nitronyl nitroxide radicals. Dalton Transactions 41, 14651. (doi:10.1039/c2dt31806g)	2012	B	II	B	VII	http://www.crystallography.net/cod/result/?doi=10.1039/c2dt31806g
127	2012_17	[Dy(H3L)2](NO3)·(EtOH)·8(H2O)	Schiff Base	Dy3+	Oblate	Kramers	100	8	2	Oxygen	Not Measured	NA	NA	NA	NA	NA	NA	NA	NA	NA	Not Measured	NA	10.1021/ic300065x	Bhunia, A. et al. 2012 From a Dy(III) Single Molecule Magnet (SMM) to a Ferromagnetic [Mn(II)Dy(III)Mn(II)] Trinuclear Complex. Inorganic Chemistry 51, 9589–9597. (doi:10.1021/ic300065x)	2012	B	Unassigned	B	Unassigned	http://www.crystallography.net/cod/result/?doi=10.1021/ic300065x
128	2012_17	[Dy(H3L)2](NO3)·(EtOH)·8(H2O)	Schiff Base	Dy3+	Oblate	Kramers	19.5	8	2	Oxygen	Freq-dependent X''	NA	NA	NA	Argand	60.4	NA	NA	4.4e-11	NA	Not Measured	NA	10.1021/ic300065x	Bhunia, A. et al. 2012 From a Dy(III) Single Molecule Magnet (SMM) to a Ferromagnetic [Mn(II)Dy(III)Mn(II)] Trinuclear Complex. Inorganic Chemistry 51, 9589–9597. (doi:10.1021/ic300065x)	2012	B	II	B	III	http://www.crystallography.net/cod/result/?doi=10.1021/ic300065x
129	2012_19	Dy(obPc)2	LnPc2	Dy3+	Oblate	Kramers	100	8	2	Nitrogen	Freq-dependent X''	NA	23	7000	Argand	64.8	NA	NA	1.2e-5	NA	Pinched Hysteresis	1.8	10.1007/s11426-012-4615-9	Katoh, K., Umetsu, K., Breedlove Brian, K. & Yamashita, M. 2012 Magnetic relaxation behavior of a spatially closed dysprosium(III) phthalocyaninato double-decker complex. Science China Chemistry 55, 918–925. (doi:10.1007/s11426-012-4615-9)	2012	D	III	F	VIII	NA
130	2012_19	Dy(obPc)2:Y(obPc)2 = 1/11	LnPc2	Dy3+	Oblate	Kramers	9.09	8	2	Nitrogen	Not Measured	NA	NA	NA	NA	NA	NA	NA	NA	NA	Pinched Hysteresis	1.8	10.1007/s11426-012-4615-9	Katoh, K., Umetsu, K., Breedlove Brian, K. & Yamashita, M. 2012 Magnetic relaxation behavior of a spatially closed dysprosium(III) phthalocyaninato double-decker complex. Science China Chemistry 55, 918–925. (doi:10.1007/s11426-012-4615-9)	2012	D	Unassigned	F	Unassigned	NA
131	2012_27	(NEt4)2[Dy2(L1)4]((CH3)2CO)0.25	Other Families	Dy3+	Oblate	Kramers	100	8	4	Oxygen+Nitrogen	Freq-dependent X''	NA	3	1600	X''(T)	101	13	NA	6.78e-10	NA	Pinched Hysteresis	1.1	10.1039/c2sc01029a	Habib, F., Long, J., Lin, P.-H., Korobkov, I., Ungur, L., Wernsdorfer, W., Chibotaru, L. F. & Murugesu, M. 2012 Supramolecular architectures for controlling slow magnetic relaxation in field-induced single-molecule magnets. Chemical Science 3, 2158. (doi:10.1039/c2sc01029a)	2012	B	II	B	VI	http://www.crystallography.net/cod/result/?doi=10.1039/c2sc01029a
132	2012_27	(NEt4)2[Dy2(L2)4](H2O)(DMF)0.5	Other Families	Dy3+	Oblate	Kramers	100	8	4	Oxygen+Nitrogen	Freq-dependent X''	NA	7	1200	X''(T)	71	NA	NA	5.93e-7	NA	Pinched Hysteresis	3	10.1039/c2sc01029a	Habib, F., Long, J., Lin, P.-H., Korobkov, I., Ungur, L., Wernsdorfer, W., Chibotaru, L. F. & Murugesu, M. 2012 Supramolecular architectures for controlling slow magnetic relaxation in field-induced single-molecule magnets. Chemical Science 3, 2158. (doi:10.1039/c2sc01029a)	2012	B	II	B	VI	http://www.crystallography.net/cod/result/?doi=10.1039/c2sc01029a
133	2012_27	(NEt4)2[Dy2(L3)4]((Et2O)2((CH3)2CO)1.5	Other Families	Dy3+	Oblate	Kramers	100	8	4	Oxygen+Nitrogen	Freq-dependent X''	NA	2.7	1600	X''(T)	20	NA	NA	1.45e-7	NA	Pinched Hysteresis	2	10.1039/c2sc01029a	Habib, F., Long, J., Lin, P.-H., Korobkov, I., Ungur, L., Wernsdorfer, W., Chibotaru, L. F. & Murugesu, M. 2012 Supramolecular architectures for controlling slow magnetic relaxation in field-induced single-molecule magnets. Chemical Science 3, 2158. (doi:10.1039/c2sc01029a)	2012	B	II	B	VI	http://www.crystallography.net/cod/result/?doi=10.1039/c2sc01029a
134	2012_28	Quadruple decker: {[Tb(obPc)2]Cd[Tb(obPc)2]}	LnPc2	Tb3+	Oblate	Non-Kramers	100	8	2	Nitrogen	T_B3 > 2K	28	NA	NA	X''(T)	76.32	NA	NA	9.1e-6	NA	Full Hysteresis	1.3	10.1039/c2dt31400b	Katoh, K., Horii, Y., Yasuda, N., Wernsdorfer, W., Toriumi, K., Breedlove, B. K. & Yamashita, M. 2012 Multiple-decker phthalocyaninato dinuclear lanthanoid(iii) single-molecule magnets with dual-magnetic relaxation processes. Dalton Transactions 41, 13582. (doi:10.1039/c2dt31400b)	2012	D	III	F	VIII	http://www.crystallography.net/cod/result/?doi=10.1039/c2dt31400b
135	2012_28	Quadruple decker: {[Dy(obPc)2]Cd[Dy(obPc)2]}	LnPc2	Dy3+	Oblate	Kramers	100	8	2	Nitrogen	T_B3 > 2K	4	NA	NA	X''(T)	30.24	NA	NA	1.2e-7	NA	Pinched Hysteresis	1	10.1039/c2dt31400b	Katoh, K., Horii, Y., Yasuda, N., Wernsdorfer, W., Toriumi, K., Breedlove, B. K. & Yamashita, M. 2012 Multiple-decker phthalocyaninato dinuclear lanthanoid(iii) single-molecule magnets with dual-magnetic relaxation processes. Dalton Transactions 41, 13582. (doi:10.1039/c2dt31400b)	2012	D	III	F	VIII	http://www.crystallography.net/cod/result/?doi=10.1039/c2dt31400b
136	2012_28	Quintuple decker: {[Tb(obPc)2]Cd(obPc)Cd[Tb(obPc)2]}	LnPc2	Tb3+	Oblate	Non-Kramers	100	8	2	Nitrogen	T_B3 > 2K	26	NA	NA	X''(T)	54.72	NA	NA	1.5e-5	NA	Not Measured	NA	10.1039/c2dt31400b	Katoh, K., Horii, Y., Yasuda, N., Wernsdorfer, W., Toriumi, K., Breedlove, B. K. & Yamashita, M. 2012 Multiple-decker phthalocyaninato dinuclear lanthanoid(iii) single-molecule magnets with dual-magnetic relaxation processes. Dalton Transactions 41, 13582. (doi:10.1039/c2dt31400b)	2012	D	III	F	VIII	http://www.crystallography.net/cod/result/?doi=10.1039/c2dt31400b
137	2012_30	[Gd(hfac)3(NITPhPO(OEt)2)]2	Radical	Gd3+	Isotropic	Kramers	100	8	5	Oxygen	Not Measured	NA	NA	NA	NA	NA	NA	NA	NA	NA	Not Measured	NA	10.1021/ic301394x	Pointillart, F., Bernot, K., Poneti, G. & Sessoli, R. 2012 Crystal Packing Effects on the Magnetic Slow Relaxation of Tb(III)-Nitronyl Nitroxide Radical Cyclic Dinuclear Clusters. Inorganic Chemistry 51, 12218–12229. (doi:10.1021/ic301394x)	2012	A	Unassigned	A	Unassigned	http://www.crystallography.net/cod/result/?doi=10.1021/ic301394x
138	2012_30	[Tb(hfac)3(NITPhPO(OEt)2)]2	Radical	Tb3+	Oblate	Non-Kramers	100	8	5	Oxygen	Freq-dependent X''	NA	2.5	2000	Argand	27.5	NA	NA	2.64e-9	NA	Not Measured	NA	10.1021/ic301394x	Pointillart, F., Bernot, K., Poneti, G. & Sessoli, R. 2012 Crystal Packing Effects on the Magnetic Slow Relaxation of Tb(III)-Nitronyl Nitroxide Radical Cyclic Dinuclear Clusters. Inorganic Chemistry 51, 12218–12229. (doi:10.1021/ic301394x)	2012	B	II	E	VII	http://www.crystallography.net/cod/result/?doi=10.1021/ic301394x
139	2012_30	[Tb(hfac)3(NITPhPO(OEt)2)]2	Radical	Tb3+	Oblate	Non-Kramers	100	8	5	Oxygen	Freq-dependent X''	NA	NA	NA	Argand	21	NA	NA	1.76e-9	NA	Not Measured	NA	10.1021/ic301394x	Pointillart, F., Bernot, K., Poneti, G. & Sessoli, R. 2012 Crystal Packing Effects on the Magnetic Slow Relaxation of Tb(III)-Nitronyl Nitroxide Radical Cyclic Dinuclear Clusters. Inorganic Chemistry 51, 12218–12229. (doi:10.1021/ic301394x)	2012	B	II	E	VII	http://www.crystallography.net/cod/result/?doi=10.1021/ic301394x
140	2012_30	[Dy(hfac)3(NITPhPO(OEt)2)]2	Radical	Dy3+	Oblate	Kramers	100	8	5	Oxygen	Not Measured	NA	NA	NA	NA	NA	NA	NA	NA	NA	Not Measured	NA	10.1021/ic301394x	Pointillart, F., Bernot, K., Poneti, G. & Sessoli, R. 2012 Crystal Packing Effects on the Magnetic Slow Relaxation of Tb(III)-Nitronyl Nitroxide Radical Cyclic Dinuclear Clusters. Inorganic Chemistry 51, 12218–12229. (doi:10.1021/ic301394x)	2012	B	Unassigned	B	Unassigned	http://www.crystallography.net/cod/result/?doi=10.1021/ic301394x
141	2012_31	[K(DME)2][Dy(tmtaa)2]	Other Families	Dy3+	Oblate	Kramers	100	8	2	Nitrogen	Freq-dependent X''	NA	3.5	100	NA	NA	NA	NA	NA	NA	Not Measured	NA	10.1039/c2cc31227a	Williams, U. J., Mahoney, B. D., DeGregorio, P. T., Carroll, P. J., Nakamaru-Ogiso, E., Kikkawa, J. M. & Schelter, E. J. 2012 A comparison of the effects of symmetry and magnetoanisotropy on paramagnetic relaxation in related dysprosium single ion magnets. Chemical Communications 48, 5593. (doi:10.1039/c2cc31227a)	2012	B	Unassigned	B	Unassigned	http://www.crystallography.net/cod/result/?doi=10.1039/c2cc31227a
142	2012_31	[K(DME)2][Y(tmtaa)2]0,95[Dy(tmtaa)2]0,05	Other Families	Dy3+	Oblate	Kramers	5	8	2	Nitrogen	Freq-dependent X''	NA	4	100	X''(T)	28.4	NA	NA	7.06e-8	NA	Not Measured	NA	10.1039/c2cc31227a	Williams, U. J., Mahoney, B. D., DeGregorio, P. T., Carroll, P. J., Nakamaru-Ogiso, E., Kikkawa, J. M. & Schelter, E. J. 2012 A comparison of the effects of symmetry and magnetoanisotropy on paramagnetic relaxation in related dysprosium single ion magnets. Chemical Communications 48, 5593. (doi:10.1039/c2cc31227a)	2012	B	II	B	VI	http://www.crystallography.net/cod/result/?doi=10.1039/c2cc31227a
143	2012_31	[K(DME)(18-crown-6)][Dy(tmtaa)2]	Other Families	Dy3+	Oblate	Kramers	100	8	2	Nitrogen	T_B3 > 2K	4	NA	NA	NA	NA	NA	NA	NA	NA	Not Measured	NA	10.1039/c2cc31227a	Williams, U. J., Mahoney, B. D., DeGregorio, P. T., Carroll, P. J., Nakamaru-Ogiso, E., Kikkawa, J. M. & Schelter, E. J. 2012 A comparison of the effects of symmetry and magnetoanisotropy on paramagnetic relaxation in related dysprosium single ion magnets. Chemical Communications 48, 5593. (doi:10.1039/c2cc31227a)	2012	B	Unassigned	B	Unassigned	http://www.crystallography.net/cod/result/?doi=10.1039/c2cc31227a
144	2012_31	[K(DME)(18-crown-6)][Y(tmtaa)2]0,95[Dy(tmtaa)2]0,05	Other Families	Dy3+	Oblate	Kramers	5	8	2	Nitrogen	Freq-dependent X''	NA	4.5	100	X''(T)	34.6	NA	NA	5.75e-8	NA	Not Measured	NA	10.1039/c2cc31227a	Williams, U. J., Mahoney, B. D., DeGregorio, P. T., Carroll, P. J., Nakamaru-Ogiso, E., Kikkawa, J. M. & Schelter, E. J. 2012 A comparison of the effects of symmetry and magnetoanisotropy on paramagnetic relaxation in related dysprosium single ion magnets. Chemical Communications 48, 5593. (doi:10.1039/c2cc31227a)	2012	B	II	B	VI	http://www.crystallography.net/cod/result/?doi=10.1039/c2cc31227a
145	2012_32	[Dy(H2L)(NO3)3].2CH3OH	Other Families	Dy3+	Oblate	Kramers	100	9	4	Oxygen	No Freq-dependent X''	NA	3.2	1000	Argand	32	8.8	NA	1.3e-7	NA	Not Measured	NA	10.1039/c2cc32518g	Ruiz, J., Mota, A. J., Rodríguez-Diéguez, A., Titos, S., Herrera, J. M., Ruiz, E., Cremades, E., Costes, J. P. & Colacio, E. 2012 Field and dilution effects on the slow relaxation of a luminescent DyO9 low-symmetry single-ion magnet. Chemical Communications 48, 7916. (doi:10.1039/c2cc32518g)	2012	B	II	C	VI	http://www.crystallography.net/cod/result/?doi=10.1039/c2cc32518g
146	2012_32	[Y(H2L)(NO3)3]0,89[Dy(H2L)(NO3)3]0,11.2CH3OH	Other Families	Dy3+	Oblate	Kramers	11	9	4	Oxygen	Freq-dependent X''	NA	3.3	1000	Argand	37.7	12.8	NA	6.1e-8	NA	Not Measured	NA	10.1039/c2cc32518g	Ruiz, J., Mota, A. J., Rodríguez-Diéguez, A., Titos, S., Herrera, J. M., Ruiz, E., Cremades, E., Costes, J. P. & Colacio, E. 2012 Field and dilution effects on the slow relaxation of a luminescent DyO9 low-symmetry single-ion magnet. Chemical Communications 48, 7916. (doi:10.1039/c2cc32518g)	2012	B	II	C	VI	http://www.crystallography.net/cod/result/?doi=10.1039/c2cc32518g
147	2012_33	[Dy(dbm)3LR].2H2O	Mixed Ligands	Dy3+	Oblate	Kramers	100	8	4	Oxygen+Nitrogen	T_B3 > 2K	10	NA	NA	NA	46.91	NA	NA	1.37e-7	NA	No Hysteresis	NA	10.1002/chem.201201190	Li, X.-L., Chen, C.-L., Gao, Y.-L., Liu, C.-M., Feng, X.-L., Gui, Y.-H. & Fang, S.-M. 2012 Modulation of Homochiral DyIIIComplexes: Single-Molecule Magnets with Ferroelectric Properties. Chemistry - A European Journal 18, 14632–14637. (doi:10.1002/chem.201201190)	2012	B	II	B	III	https://www.ccdc.cam.ac.uk/structures/Search?Ccdcid=873085
148	2012_33	[Dy2(dbm)6LR].2H2O	Mixed Ligands	Dy3+	Oblate	Kramers	100	8	4	Oxygen+Nitrogen	T_B3 > 2K	16	NA	NA	NA	89.16	NA	NA	5.9e-8	NA	No Hysteresis	NA	10.1002/chem.201201190	Li, X.-L., Chen, C.-L., Gao, Y.-L., Liu, C.-M., Feng, X.-L., Gui, Y.-H. & Fang, S.-M. 2012 Modulation of Homochiral DyIIIComplexes: Single-Molecule Magnets with Ferroelectric Properties. Chemistry - A European Journal 18, 14632–14637. (doi:10.1002/chem.201201190)	2012	B	II	B	III	https://www.ccdc.cam.ac.uk/structures/Search?Ccdcid=873087
149	2012_34	[Tb(hfac)3(EtVNIT)2]	Radical	Tb3+	Oblate	Non-Kramers	100	8	5	Oxygen	No Freq-dependent X''	NA	NA	NA	NA	NA	NA	NA	NA	NA	Not Measured	NA	10.1080/00958972.2012.705281	Wang, C., Wang, Y.-L., Ma, Y., Wang, Q.-L., Li, L.-C. & Liao, D.-Z. 2012 Two new lanthanide–radical complexes: synthesis, structure, and magnetic properties. Journal of Coordination Chemistry 65, 2830–2838. (doi:10.1080/00958972.2012.705281)	2012	B	Unassigned	E	Unassigned	https://www.ccdc.cam.ac.uk/structures/Search?Ccdcid=848260
150	2012_34	[Dy(hfac)3(EtVNIT)2]	Radical	Dy3+	Oblate	Kramers	100	8	5	Oxygen	No Freq-dependent X''	NA	NA	NA	NA	NA	NA	NA	NA	NA	Not Measured	NA	10.1080/00958972.2012.705281	Wang, C., Wang, Y.-L., Ma, Y., Wang, Q.-L., Li, L.-C. & Liao, D.-Z. 2012 Two new lanthanide–radical complexes: synthesis, structure, and magnetic properties. Journal of Coordination Chemistry 65, 2830–2838. (doi:10.1080/00958972.2012.705281)	2012	B	Unassigned	B	Unassigned	https://www.ccdc.cam.ac.uk/structures/Search?Ccdcid=848263
151	2012_36	[Tb(Pc*)2][TBA]	LnPc2	Tb3+	Oblate	Non-Kramers	100	8	2	Nitrogen	T_B3 > 2K	44	NA	NA	Argand	640.8	NA	NA	6.35e-11	NA	Pinched Hysteresis	7	10.1039/c2dt31171b	Gonidec, M., Amabilino, D. B. & Veciana, J. 2012 Novel double-decker phthalocyaninato terbium(iii) single molecule magnets with stabilised redox states. Dalton Transactions 41, 13632. (doi:10.1039/c2dt31171b)	2012	D	III	F	VIII	NA
152	2012_36	[Tb(Pc*)2][TBA]	LnPc2	Tb3+	Oblate	Non-Kramers	100	8	2	Nitrogen	T_B3 > 2K	45	NA	NA	Argand	616.32	NA	NA	1.34e-10	NA	Pinched Hysteresis	7	10.1039/c2dt31171b	Gonidec, M., Amabilino, D. B. & Veciana, J. 2012 Novel double-decker phthalocyaninato terbium(iii) single molecule magnets with stabilised redox states. Dalton Transactions 41, 13632. (doi:10.1039/c2dt31171b)	2012	D	III	F	VIII	NA
153	2012_36	[Tb(Pc*)2][TBA]	LnPc2	Tb3+	Oblate	Non-Kramers	100	8	2	Nitrogen	T_B3 > 2K	42	NA	NA	Argand	666.72	NA	NA	2.22e-11	NA	Pinched Hysteresis	7	10.1039/c2dt31171b	Gonidec, M., Amabilino, D. B. & Veciana, J. 2012 Novel double-decker phthalocyaninato terbium(iii) single molecule magnets with stabilised redox states. Dalton Transactions 41, 13632. (doi:10.1039/c2dt31171b)	2012	D	III	F	VIII	NA
154	2012_38	[Nd(H2-DSNDA)0.5(DSNDA)0.5(H2O)5]n	Other Families	Nd3+	Oblate	Kramers	100	9	8	Oxygen	Not Measured	NA	NA	NA	NA	NA	NA	NA	NA	NA	Not Measured	NA	10.1021/ic2023727	Liu, Q.-Y., Wang, W.-F., Wang, Y.-L., Shan, Z.-M., Wang, M.-S. & Tang, J. 2012 Diversity of Lanthanide(III)–Organic Extended Frameworks with a 4,8-Disulfonyl-2,6-naphthalenedicarboxylic Acid Ligand: Syntheses, Structures, and Magnetic and Luminescent Properties. Inorganic Chemistry 51, 2381–2392. (doi:10.1021/ic2023727)	2012	B	Unassigned	C	Unassigned	http://www.crystallography.net/cod/result/?doi=10.1021/ic2023727
155	2012_38	[Sm(H2-DSNDA)0.5(DSNDA)0.5(H2O)5]n	Other Families	Sm3+	Prolate	Kramers	100	9	8	Oxygen	Not Measured	NA	NA	NA	NA	NA	NA	NA	NA	NA	Not Measured	NA	10.1021/ic2023727	Liu, Q.-Y., Wang, W.-F., Wang, Y.-L., Shan, Z.-M., Wang, M.-S. & Tang, J. 2012 Diversity of Lanthanide(III)–Organic Extended Frameworks with a 4,8-Disulfonyl-2,6-naphthalenedicarboxylic Acid Ligand: Syntheses, Structures, and Magnetic and Luminescent Properties. Inorganic Chemistry 51, 2381–2392. (doi:10.1021/ic2023727)	2012	C	Unassigned	D	Unassigned	http://www.crystallography.net/cod/result/?doi=10.1021/ic2023727
156	2012_38	[Gd(H2-DSNDA)0.5(DSNDA)0.5(H2O)5]n	Other Families	Gd3+	Isotropic	Kramers	100	9	8	Oxygen	Not Measured	NA	NA	NA	NA	NA	NA	NA	NA	NA	Not Measured	NA	10.1021/ic2023727	Liu, Q.-Y., Wang, W.-F., Wang, Y.-L., Shan, Z.-M., Wang, M.-S. & Tang, J. 2012 Diversity of Lanthanide(III)–Organic Extended Frameworks with a 4,8-Disulfonyl-2,6-naphthalenedicarboxylic Acid Ligand: Syntheses, Structures, and Magnetic and Luminescent Properties. Inorganic Chemistry 51, 2381–2392. (doi:10.1021/ic2023727)	2012	A	Unassigned	A	Unassigned	http://www.crystallography.net/cod/result/?doi=10.1021/ic2023727
157	2012_38	[Dy(H2-DSNDA)0.5(DSNDA)0.5(H2O)5]n	Other Families	Dy3+	Oblate	Kramers	100	9	8	Oxygen	No Freq-dependent X''	NA	NA	NA	NA	NA	NA	NA	NA	NA	Not Measured	NA	10.1021/ic2023727	Liu, Q.-Y., Wang, W.-F., Wang, Y.-L., Shan, Z.-M., Wang, M.-S. & Tang, J. 2012 Diversity of Lanthanide(III)–Organic Extended Frameworks with a 4,8-Disulfonyl-2,6-naphthalenedicarboxylic Acid Ligand: Syntheses, Structures, and Magnetic and Luminescent Properties. Inorganic Chemistry 51, 2381–2392. (doi:10.1021/ic2023727)	2012	B	Unassigned	C	Unassigned	http://www.crystallography.net/cod/result/?doi=10.1021/ic2023727
