Repository: asche1/PyCrystalField

# Batch processing multiple single ion magnet cif files and simulating the ground state anisotropy using PyCrystalField.

## Allen Scheie, June 2021

To process the cif files, run "PCF_BatchProcessCIF.py". 
It generates the output in "calculatedOutput.tsv", a set of shape files in the /shapefiles subdirectory, 
and a set of truncated .cif files (also in the /shapefiles subdirectory) giving the ligand environment 
and orientation used for the calculation.

To add .cif files to the list, add them to the CIFs-initset directory, also adding the necessary info
to "Data_Selected_SIM_samples.tsv".

Note that this was coded on a Linux machine, so the function call to SHAPE (line 128 in

File: SIM_BatchProcess/lib/SIMDAVIS_dataset.tsv (part 3 of 19)
sample_ID	paper_number	compound	chemical_family	Ln_ion	Ln_anisotropy	Ln_Kramers	concentration	coordination_number	number_of_ligands	coordination_elements	X_im_max	T_B3	T_B3H	H	Fit	Ueff	Ueff_2	Ueff_ff	tau0	tau0_ff	Hyst	T_hyst	DOI	reference	year	mol_cluster	mag_struct_cluster	mol_cluster_2	mag_struct_cluster_2	link_to_CIF
158	2012_41	[TbP5W30O110]12−	POM	Tb3+	Oblate	Non-Kramers	100	NA	2	Oxygen	No Freq-dependent X''	NA	NA	NA	NA	NA	NA	NA	NA	NA	Not Measured	NA	10.1021/ja305163t	Cardona-Serra, S., Clemente-Juan, J. M., Coronado, E., Gaita-Ariño, A., Camón, A., Evangelisti, M., Luis, F., Martínez-Pérez, M. J. & Sesé, J. 2012 Lanthanoid Single-Ion Magnets Based on Polyoxometalates with a 5-fold Symmetry: The Series [LnP5W30O110]12– (Ln3+ = Tb, Dy, Ho, Er, Tm, and Yb). Journal of the American Chemical Society 134, 14982–14990. (doi:10.1021/ja305163t)	2012	D	Unassigned	E	Unassigned	NA
159	2012_41	[DyP5W30O110]12−	POM	Dy3+	Oblate	Kramers	100	NA	2	Oxygen	Freq-dependent X''	NA	NA	NA	X''(T)	24	NA	NA	NA	NA	Pinched Hysteresis	3	10.1021/ja305163t	Cardona-Serra, S., Clemente-Juan, J. M., Coronado, E., Gaita-Ariño, A., Camón, A., Evangelisti, M., Luis, F., Martínez-Pérez, M. J. & Sesé, J. 2012 Lanthanoid Single-Ion Magnets Based on Polyoxometalates with a 5-fold Symmetry: The Series [LnP5W30O110]12– (Ln3+ = Tb, Dy, Ho, Er, Tm, and Yb). Journal of the American Chemical Society 134, 14982–14990. (doi:10.1021/ja305163t)	2012	C	Unassigned	D	Unassigned	NA
160	2012_41	[HoP5W30O110]12−	POM	Ho3+	Oblate	Non-Kramers	100	NA	2	Oxygen	Freq-dependent X''	NA	NA	NA	X''(T)	0.8	NA	NA	NA	NA	Full Hysteresis	2	10.1021/ja305163t	Cardona-Serra, S., Clemente-Juan, J. M., Coronado, E., Gaita-Ariño, A., Camón, A., Evangelisti, M., Luis, F., Martínez-Pérez, M. J. & Sesé, J. 2012 Lanthanoid Single-Ion Magnets Based on Polyoxometalates with a 5-fold Symmetry: The Series [LnP5W30O110]12– (Ln3+ = Tb, Dy, Ho, Er, Tm, and Yb). Journal of the American Chemical Society 134, 14982–14990. (doi:10.1021/ja305163t)	2012	D	Unassigned	E	Unassigned	NA
161	2012_41	[ErP5W30O110]12−	POM	Er3+	Prolate	Kramers	100	NA	2	Oxygen	No Freq-dependent X''	NA	NA	NA	NA	NA	NA	NA	NA	NA	Not Measured	NA	10.1021/ja305163t	Cardona-Serra, S., Clemente-Juan, J. M., Coronado, E., Gaita-Ariño, A., Camón, A., Evangelisti, M., Luis, F., Martínez-Pérez, M. J. & Sesé, J. 2012 Lanthanoid Single-Ion Magnets Based on Polyoxometalates with a 5-fold Symmetry: The Series [LnP5W30O110]12– (Ln3+ = Tb, Dy, Ho, Er, Tm, and Yb). Journal of the American Chemical Society 134, 14982–14990. (doi:10.1021/ja305163t)	2012	C	Unassigned	D	Unassigned	NA
162	2012_41	[TmP5W30O110]12−	POM	Tm3+	Prolate	Non-Kramers	100	NA	2	Oxygen	No Freq-dependent X''	NA	NA	NA	NA	NA	NA	NA	NA	NA	Not Measured	NA	10.1021/ja305163t	Cardona-Serra, S., Clemente-Juan, J. M., Coronado, E., Gaita-Ariño, A., Camón, A., Evangelisti, M., Luis, F., Martínez-Pérez, M. J. & Sesé, J. 2012 Lanthanoid Single-Ion Magnets Based on Polyoxometalates with a 5-fold Symmetry: The Series [LnP5W30O110]12– (Ln3+ = Tb, Dy, Ho, Er, Tm, and Yb). Journal of the American Chemical Society 134, 14982–14990. (doi:10.1021/ja305163t)	2012	C	Unassigned	D	Unassigned	NA
163	2012_41	[YbP5W30O110]12−	POM	Yb3+	Prolate	Kramers	100	NA	2	Oxygen	No Freq-dependent X''	NA	NA	NA	NA	NA	NA	NA	NA	NA	Not Measured	NA	10.1021/ja305163t	Cardona-Serra, S., Clemente-Juan, J. M., Coronado, E., Gaita-Ariño, A., Camón, A., Evangelisti, M., Luis, F., Martínez-Pérez, M. J. & Sesé, J. 2012 Lanthanoid Single-Ion Magnets Based on Polyoxometalates with a 5-fold Symmetry: The Series [LnP5W30O110]12– (Ln3+ = Tb, Dy, Ho, Er, Tm, and Yb). Journal of the American Chemical Society 134, 14982–14990. (doi:10.1021/ja305163t)	2012	C	Unassigned	D	Unassigned	NA
164	2013_1	Na[TbDOTA(H2O)]·4H2O	Mixed Ligands	Tb3+	Oblate	Non-Kramers	100	9	2	Oxygen+Nitrogen	No Freq-dependent X''	NA	NA	NA	NA	NA	NA	NA	NA	NA	Not Measured	NA	10.1002/anie.201205938	Boulon, M.-E., Cucinotta, G., Luzon, J., Degl’Innocenti, C., Perfetti, M., Bernot, K., Calvez, G., Caneschi, A. & Sessoli, R. 2012 Magnetic Anisotropy and Spin-Parity Effect Along the Series of Lanthanide Complexes with DOTA. Angewandte Chemie International Edition 52, 350–354. (doi:10.1002/anie.201205938)	2013	B	Unassigned	E	Unassigned	NA
165	2013_1	Na[TbDOTA(H2O)]·4H2O	Mixed Ligands	Tb3+	Oblate	Non-Kramers	10	9	2	Oxygen+Nitrogen	No Freq-dependent X''	NA	NA	NA	NA	NA	NA	NA	NA	NA	Not Measured	NA	10.1002/anie.201205938	Boulon, M.-E., Cucinotta, G., Luzon, J., Degl’Innocenti, C., Perfetti, M., Bernot, K., Calvez, G., Caneschi, A. & Sessoli, R. 2012 Magnetic Anisotropy and Spin-Parity Effect Along the Series of Lanthanide Complexes with DOTA. Angewandte Chemie International Edition 52, 350–354. (doi:10.1002/anie.201205938)	2013	B	Unassigned	E	Unassigned	NA
166	2013_1	Na[HoDOTA(H2O)]·4H2O	Mixed Ligands	Ho3+	Oblate	Non-Kramers	100	9	2	Oxygen+Nitrogen	No Freq-dependent X''	NA	NA	NA	NA	NA	NA	NA	NA	NA	Not Measured	NA	10.1002/anie.201205938	Boulon, M.-E., Cucinotta, G., Luzon, J., Degl’Innocenti, C., Perfetti, M., Bernot, K., Calvez, G., Caneschi, A. & Sessoli, R. 2012 Magnetic Anisotropy and Spin-Parity Effect Along the Series of Lanthanide Complexes with DOTA. Angewandte Chemie International Edition 52, 350–354. (doi:10.1002/anie.201205938)	2013	B	Unassigned	E	Unassigned	NA
167	2013_1	Na[ErDOTA(H2O)]·4H2O	Mixed Ligands	Er3+	Prolate	Kramers	100	9	2	Oxygen+Nitrogen	No Freq-dependent X''	NA	NA	NA	Argand	39	NA	NA	2.5e-8	NA	Not Measured	NA	10.1002/anie.201205938	Boulon, M.-E., Cucinotta, G., Luzon, J., Degl’Innocenti, C., Perfetti, M., Bernot, K., Calvez, G., Caneschi, A. & Sessoli, R. 2012 Magnetic Anisotropy and Spin-Parity Effect Along the Series of Lanthanide Complexes with DOTA. Angewandte Chemie International Edition 52, 350–354. (doi:10.1002/anie.201205938)	2013	C	II	D	III	NA
168	2013_1	Na[TmDOTA(H2O)]·4H2O	Mixed Ligands	Tm3+	Prolate	Non-Kramers	100	9	2	Oxygen+Nitrogen	No Freq-dependent X''	NA	NA	NA	NA	NA	NA	NA	NA	NA	Not Measured	NA	10.1002/anie.201205938	Boulon, M.-E., Cucinotta, G., Luzon, J., Degl’Innocenti, C., Perfetti, M., Bernot, K., Calvez, G., Caneschi, A. & Sessoli, R. 2012 Magnetic Anisotropy and Spin-Parity Effect Along the Series of Lanthanide Complexes with DOTA. Angewandte Chemie International Edition 52, 350–354. (doi:10.1002/anie.201205938)	2013	C	Unassigned	D	Unassigned	NA
169	2013_1	Na[YbDOTA(H2O)]·4H2O	Mixed Ligands	Yb3+	Prolate	Kramers	100	9	2	Oxygen+Nitrogen	No Freq-dependent X''	NA	NA	NA	Argand	29	NA	NA	4e-7	NA	Not Measured	NA	10.1002/anie.201205938	Boulon, M.-E., Cucinotta, G., Luzon, J., Degl’Innocenti, C., Perfetti, M., Bernot, K., Calvez, G., Caneschi, A. & Sessoli, R. 2012 Magnetic Anisotropy and Spin-Parity Effect Along the Series of Lanthanide Complexes with DOTA. Angewandte Chemie International Edition 52, 350–354. (doi:10.1002/anie.201205938)	2013	C	II	D	III	NA
170	2013_2	[Ag42{Ho(W5O18)2}(t-BuCC)28Cl4]OH	POM	Ho3+	Oblate	Non-Kramers	100	8	8	Oxygen	No Freq-dependent X''	NA	NA	NA	NA	NA	NA	NA	NA	NA	Not Measured	NA	10.1039/c3cc41237g	Li, Y.-Y., Gao, F., Beves, J. E., Li, Y.-Z. & Zuo, J.-L. 2013 A giant metallo-supramolecular cage encapsulating a single-molecule magnet. Chemical Communications 49, 3658. (doi:10.1039/c3cc41237g)	2013	B	Unassigned	E	Unassigned	http://www.crystallography.net/cod/result/?doi=10.1039/c3cc41237g
171	2013_4	[Gd(paaH*)2(H2O)4][Cl]3·2H2O	Diketonate	Gd3+	Isotropic	Kramers	100	8	6	Oxygen	No Freq-dependent X''	NA	NA	NA	NA	NA	NA	NA	NA	NA	Not Measured	NA	10.1039/c3sc22300k	Chilton, N. F., Langley, S. K., Moubaraki, B., Soncini, A., Batten, S. R. & Murray, K. S. 2013 Single molecule magnetism in a family of mononuclear β-diketonate lanthanide(iii) complexes: rationalization of magnetic anisotropy in complexes of low symmetry. Chemical Science 4, 1719. (doi:10.1039/c3sc22300k)	2013	A	Unassigned	A	Unassigned	http://www.crystallography.net/cod/result/?doi=10.1039/c3sc22300k
172	2013_4	[Tb(paaH*)2(H2O)4][Cl]3·2H2O	Diketonate	Tb3+	Oblate	Non-Kramers	100	8	6	Oxygen	No Freq-dependent X''	NA	NA	NA	NA	NA	NA	NA	NA	NA	Not Measured	NA	10.1039/c3sc22300k	Chilton, N. F., Langley, S. K., Moubaraki, B., Soncini, A., Batten, S. R. & Murray, K. S. 2013 Single molecule magnetism in a family of mononuclear β-diketonate lanthanide(iii) complexes: rationalization of magnetic anisotropy in complexes of low symmetry. Chemical Science 4, 1719. (doi:10.1039/c3sc22300k)	2013	B	Unassigned	E	Unassigned	http://www.crystallography.net/cod/result/?doi=10.1039/c3sc22300k
173	2013_4	[Dy(paaH*)2(H2O)4][Cl]3·2H2O	Diketonate	Dy3+	Oblate	Kramers	100	8	6	Oxygen	T_B3 > 2K	NA	NA	NA	Argand	179	NA	NA	1.99e-7	NA	Not Measured	NA	10.1039/c3sc22300k	Chilton, N. F., Langley, S. K., Moubaraki, B., Soncini, A., Batten, S. R. & Murray, K. S. 2013 Single molecule magnetism in a family of mononuclear β-diketonate lanthanide(iii) complexes: rationalization of magnetic anisotropy in complexes of low symmetry. Chemical Science 4, 1719. (doi:10.1039/c3sc22300k)	2013	B	II	B	III	http://www.crystallography.net/cod/result/?doi=10.1039/c3sc22300k
174	2013_4	[Dy(paaH*)2(H2O)4][Cl]3·2H2O	Diketonate	Dy3+	Oblate	Kramers	5	8	6	Oxygen	T_B3 > 2K	NA	NA	NA	Argand	174	NA	NA	3.06e-7	NA	Not Measured	NA	10.1039/c3sc22300k	Chilton, N. F., Langley, S. K., Moubaraki, B., Soncini, A., Batten, S. R. & Murray, K. S. 2013 Single molecule magnetism in a family of mononuclear β-diketonate lanthanide(iii) complexes: rationalization of magnetic anisotropy in complexes of low symmetry. Chemical Science 4, 1719. (doi:10.1039/c3sc22300k)	2013	B	II	B	III	http://www.crystallography.net/cod/result/?doi=10.1039/c3sc22300k
175	2013_4	[Ho(paaH*)2(H2O)4][Cl]3·2H2O	Diketonate	Ho3+	Oblate	Non-Kramers	100	8	6	Oxygen	No Freq-dependent X''	NA	NA	NA	NA	NA	NA	NA	NA	NA	Not Measured	NA	10.1039/c3sc22300k	Chilton, N. F., Langley, S. K., Moubaraki, B., Soncini, A., Batten, S. R. & Murray, K. S. 2013 Single molecule magnetism in a family of mononuclear β-diketonate lanthanide(iii) complexes: rationalization of magnetic anisotropy in complexes of low symmetry. Chemical Science 4, 1719. (doi:10.1039/c3sc22300k)	2013	B	Unassigned	E	Unassigned	http://www.crystallography.net/cod/result/?doi=10.1039/c3sc22300k
176	2013_4	[Er(paaH*)2(H2O)4][Cl]3·2H2O	Diketonate	Er3+	Prolate	Kramers	100	8	6	Oxygen	No Freq-dependent X''	NA	NA	NA	NA	NA	NA	NA	NA	NA	Not Measured	NA	10.1039/c3sc22300k	Chilton, N. F., Langley, S. K., Moubaraki, B., Soncini, A., Batten, S. R. & Murray, K. S. 2013 Single molecule magnetism in a family of mononuclear β-diketonate lanthanide(iii) complexes: rationalization of magnetic anisotropy in complexes of low symmetry. Chemical Science 4, 1719. (doi:10.1039/c3sc22300k)	2013	C	Unassigned	D	Unassigned	http://www.crystallography.net/cod/result/?doi=10.1039/c3sc22300k
177	2013_4	[Tb(paaH*)2(NO3)2(MeOH)][NO3]	Diketonate	Tb3+	Oblate	Non-Kramers	100	9	5	Oxygen	No Freq-dependent X''	NA	NA	NA	NA	NA	NA	NA	NA	NA	Not Measured	NA	10.1039/c3sc22300k	Chilton, N. F., Langley, S. K., Moubaraki, B., Soncini, A., Batten, S. R. & Murray, K. S. 2013 Single molecule magnetism in a family of mononuclear β-diketonate lanthanide(iii) complexes: rationalization of magnetic anisotropy in complexes of low symmetry. Chemical Science 4, 1719. (doi:10.1039/c3sc22300k)	2013	B	Unassigned	E	Unassigned	http://www.crystallography.net/cod/result/?doi=10.1039/c3sc22300k
178	2013_4	[Dy(paaH*)2(NO3)2(MeOH)][NO3]	Diketonate	Dy3+	Oblate	Kramers	100	9	5	Oxygen	Freq-dependent X''	NA	NA	NA	Argand	64	NA	NA	6.2e-7	NA	Not Measured	NA	10.1039/c3sc22300k	Chilton, N. F., Langley, S. K., Moubaraki, B., Soncini, A., Batten, S. R. & Murray, K. S. 2013 Single molecule magnetism in a family of mononuclear β-diketonate lanthanide(iii) complexes: rationalization of magnetic anisotropy in complexes of low symmetry. Chemical Science 4, 1719. (doi:10.1039/c3sc22300k)	2013	B	II	C	III	http://www.crystallography.net/cod/result/?doi=10.1039/c3sc22300k
179	2013_4	[Ho(paaH*)2(NO3)2(MeOH)][NO3]	Diketonate	Ho3+	Oblate	Non-Kramers	100	9	5	Oxygen	Freq-dependent X''	NA	NA	NA	NA	NA	NA	NA	NA	NA	Not Measured	NA	10.1039/c3sc22300k	Chilton, N. F., Langley, S. K., Moubaraki, B., Soncini, A., Batten, S. R. & Murray, K. S. 2013 Single molecule magnetism in a family of mononuclear β-diketonate lanthanide(iii) complexes: rationalization of magnetic anisotropy in complexes of low symmetry. Chemical Science 4, 1719. (doi:10.1039/c3sc22300k)	2013	B	Unassigned	E	Unassigned	http://www.crystallography.net/cod/result/?doi=10.1039/c3sc22300k
180	2013_4	[Er(paaH*)2(NO3)2(MeOH)][NO3]	Diketonate	Er3+	Prolate	Kramers	100	9	5	Oxygen	No Freq-dependent X''	NA	NA	NA	NA	NA	NA	NA	NA	NA	Not Measured	NA	10.1039/c3sc22300k	Chilton, N. F., Langley, S. K., Moubaraki, B., Soncini, A., Batten, S. R. & Murray, K. S. 2013 Single molecule magnetism in a family of mononuclear β-diketonate lanthanide(iii) complexes: rationalization of magnetic anisotropy in complexes of low symmetry. Chemical Science 4, 1719. (doi:10.1039/c3sc22300k)	2013	C	Unassigned	D	Unassigned	http://www.crystallography.net/cod/result/?doi=10.1039/c3sc22300k
181	2013_5	[Zn2DyL2(MeOH)]NO3·3MeOH·H2O	TM near Ln	Dy3+	Oblate	Kramers	100	7	3	Oxygen	T_B3 > 2K	28	NA	NA	NA	439	NA	NA	NA	NA	Pinched Hysteresis	11	10.1039/c3sc50843a	Liu, J.-L., Chen, Y.-C., Zheng, Y.-Z., Lin, W.-Q., Ungur, L., Wernsdorfer, W., Chibotaru, L. F. & Tong, M.-L. 2013 Switching the anisotropy barrier of a single-ion magnet by symmetry change from quasi-D5h to quasi-Oh. Chemical Science 4, 3310. (doi:10.1039/c3sc50843a)	2013	B	Unassigned	C	Unassigned	http://www.crystallography.net/cod/result/?doi=10.1039/c3sc50843a
182	2013_5	[Zn2DyL2]NO3·H2O	TM near Ln	Dy3+	Oblate	Kramers	100	6	2	Oxygen	T_B3 > 2K	15	NA	NA	Argand	64	NA	NA	NA	NA	Pinched Hysteresis	4	10.1039/c3sc50843a	Liu, J.-L., Chen, Y.-C., Zheng, Y.-Z., Lin, W.-Q., Ungur, L., Wernsdorfer, W., Chibotaru, L. F. & Tong, M.-L. 2013 Switching the anisotropy barrier of a single-ion magnet by symmetry change from quasi-D5h to quasi-Oh. Chemical Science 4, 3310. (doi:10.1039/c3sc50843a)	2013	B	Unassigned	C	Unassigned	http://www.crystallography.net/cod/result/?doi=10.1039/c3sc50843a
183	2013_6	[Dy4(H2L)4(H2O)8⊂2DMF]Cl2(N3)2·3DMF·5MeOH·3H2O	Mixed Ligands	Dy3+	Oblate	Kramers	100	8	4	Oxygen+Nitrogen	No Freq-dependent X''	NA	3.2	2000	X''(T)	24.9	NA	NA	5.8e-7	NA	Not Measured	NA	10.1039/c3dt50265a	Wu, S.-Q., Xie, Q.-W., An, G.-Y., Chen, X., Liu, C.-M., Cui, A.-L. & Kou, H.-Z. 2013 Supramolecular lanthanide metallogrids exhibiting field-induced single-ion magnetic behavior. Dalton Transactions 42, 4369. (doi:10.1039/c3dt50265a)	2013	B	II	B	III	http://www.crystallography.net/cod/result/?doi=10.1039/c3dt50265a
184	2013_6	[Tb4(H2L)4(H2O)8⊂2DMF]Cl2(N3)2·3DMF·7MeOH·3H2O	Mixed Ligands	Tb3+	Oblate	Non-Kramers	100	8	4	Oxygen+Nitrogen	No Freq-dependent X''	NA	NA	NA	NA	NA	NA	NA	NA	NA	Not Measured	NA	10.1039/c3dt50265a	Wu, S.-Q., Xie, Q.-W., An, G.-Y., Chen, X., Liu, C.-M., Cui, A.-L. & Kou, H.-Z. 2013 Supramolecular lanthanide metallogrids exhibiting field-induced single-ion magnetic behavior. Dalton Transactions 42, 4369. (doi:10.1039/c3dt50265a)	2013	B	Unassigned	E	Unassigned	http://www.crystallography.net/cod/result/?doi=10.1039/c3dt50265a
185	2013_7	[Dy(L6-2H)(NO3)2(DMF)2](DMF)	Mixed Ligands	Dy3+	Oblate	Kramers	100	9	6	Oxygen+Nitrogen	Freq-dependent X''	NA	9.8	1800	X''(T)	36	NA	NA	4.4e-6	NA	Not Measured	NA	10.1039/c3dt32732a	Anwar, M. U., Dawe, L. N., Tandon, S. S., Bunge, S. D. & Thompson, L. K. 2013 Polynuclear lanthanide (Ln) complexes of a tri-functional hydrazone ligand – mononuclear (Dy), dinuclear (Yb, Tm), tetranuclear (Gd), and hexanuclear (Gd, Dy, Tb) examples. Dalton Transactions 42, 7781. (doi:10.1039/c3dt32732a)	2013	B	II	B	III	http://www.crystallography.net/cod/result/?doi=10.1039/c3dt32732a
186	2013_8	{[Dy(α-C4H3OCOO)(μ-(α-C4H3OCOO))2(H2O)3]}n	Mixed Ligands	Dy3+	Oblate	Kramers	100	8	7	Oxygen	Freq-dependent X''	NA	6	4000	NA	NA	NA	NA	NA	NA	Not Measured	NA	10.1039/c3dt51080h	Bartolomé, E., Bartolomé, J., Melnic, S., Prodius, D., Shova, S., Arauzo, A., Luzón, J., Luis, F. & Turta, C. 2013 {Dy(α-fur)3}n: from double relaxation single-ion magnet behavior to 3D ordering. Dalton Transactions 42, 10153. (doi:10.1039/c3dt51080h)	2013	B	Unassigned	B	Unassigned	http://www.crystallography.net/cod/result/?doi=10.1039/c3dt51080h
187	2013_8	{[Dy(α-C4H3OCOO)(μ-(α-C4H3OCOO))2(H2O)3]}n	Mixed Ligands	Dy3+	Oblate	Kramers	10	8	7	Oxygen	T_B3 > 2K	5	NA	NA	NA	NA	NA	NA	NA	NA	Not Measured	NA	10.1039/c3dt51080h	Bartolomé, E., Bartolomé, J., Melnic, S., Prodius, D., Shova, S., Arauzo, A., Luzón, J., Luis, F. & Turta, C. 2013 {Dy(α-fur)3}n: from double relaxation single-ion magnet behavior to 3D ordering. Dalton Transactions 42, 10153. (doi:10.1039/c3dt51080h)	2013	B	Unassigned	B	Unassigned	http://www.crystallography.net/cod/result/?doi=10.1039/c3dt51080h
188	2013_8	{[Dy(α-C4H3OCOO)(μ-(α-C4H3OCOO))2(H2O)3]}n	Mixed Ligands	Dy3+	Oblate	Kramers	5	8	7	Oxygen	T_B3 > 2K	5	NA	NA	NA	NA	NA	NA	NA	NA	Not Measured	NA	10.1039/c3dt51080h	Bartolomé, E., Bartolomé, J., Melnic, S., Prodius, D., Shova, S., Arauzo, A., Luzón, J., Luis, F. & Turta, C. 2013 {Dy(α-fur)3}n: from double relaxation single-ion magnet behavior to 3D ordering. Dalton Transactions 42, 10153. (doi:10.1039/c3dt51080h)	2013	B	Unassigned	B	Unassigned	http://www.crystallography.net/cod/result/?doi=10.1039/c3dt51080h
189	2013_9	(HNEt3)[Dy(bpyda)2]·3H2O	Other Families	Dy3+	Oblate	Kramers	100	8	2	Oxygen+Nitrogen	No Freq-dependent X''	NA	NA	NA	Argand	54.72	NA	NA	NA	NA	Not Measured	NA	10.1039/c3dt51220g	Li, Q.-W., Liu, J.-L., Jia, J.-H., Leng, J.-D., Lin, W.-Q., Chen, Y.-C. & Tong, M.-L. 2013 Fluorescent single-ion magnets: molecular hybrid (HNEt3)[DyxYb1−x(bpyda)2] (x = 0.135–1). Dalton Transactions 42, 11262. (doi:10.1039/c3dt51220g)	2013	B	Unassigned	B	Unassigned	http://www.crystallography.net/cod/result/?doi=10.1039/c3dt51220g
190	2013_9	(HNEt3)[Yb(bpyda)2]·3H2O	Other Families	Yb3+	Prolate	Kramers	100	8	2	Oxygen+Nitrogen	No Freq-dependent X''	NA	NA	NA	Argand	25.2	NA	NA	NA	NA	Not Measured	NA	10.1039/c3dt51220g	Li, Q.-W., Liu, J.-L., Jia, J.-H., Leng, J.-D., Lin, W.-Q., Chen, Y.-C. & Tong, M.-L. 2013 Fluorescent single-ion magnets: molecular hybrid (HNEt3)[DyxYb1−x(bpyda)2] (x = 0.135–1). Dalton Transactions 42, 11262. (doi:10.1039/c3dt51220g)	2013	C	Unassigned	D	Unassigned	http://www.crystallography.net/cod/result/?doi=10.1039/c3dt51220g
191	2013_10	[Dy(hfac)3(depma)(H2O)]	Mixed Ligands	Dy3+	Oblate	Kramers	100	8	5	Oxygen	No Freq-dependent X''	NA	2.5	1000	X''(T)	13.4	NA	NA	3.9e-7	NA	Not Measured	NA	10.1039/c3dt51176f	Cao, D.-K., Gu, Y.-W., Feng, J.-Q., Cai, Z.-S. & Ward, M. D. 2013 Mononuclear lanthanide complexes incorporating an anthracene group: structural modification, slow magnetic relaxation and multicomponent fluorescence emissions in Dy compounds. Dalton Transactions 42, 11436. (doi:10.1039/c3dt51176f)	2013	B	II	B	III	http://www.crystallography.net/cod/result/?doi=10.1039/c3dt51176f
192	2013_10	[Gd(hfac)3(depma)(H2O)]	Mixed Ligands	Gd3+	Isotropic	Kramers	100	8	5	Oxygen	Not Measured	NA	NA	NA	NA	NA	NA	NA	NA	NA	Not Measured	NA	10.1039/c3dt51176f	Cao, D.-K., Gu, Y.-W., Feng, J.-Q., Cai, Z.-S. & Ward, M. D. 2013 Mononuclear lanthanide complexes incorporating an anthracene group: structural modification, slow magnetic relaxation and multicomponent fluorescence emissions in Dy compounds. Dalton Transactions 42, 11436. (doi:10.1039/c3dt51176f)	2013	A	Unassigned	A	Unassigned	http://www.crystallography.net/cod/result/?doi=10.1039/c3dt51176f
193	2013_10	[Dy(hfac)3(depma)2]2·H2O	Mixed Ligands	Dy3+	Oblate	Kramers	100	8	5	Oxygen	No Freq-dependent X''	NA	NA	NA	NA	NA	NA	NA	NA	NA	Not Measured	NA	10.1039/c3dt51176f	Cao, D.-K., Gu, Y.-W., Feng, J.-Q., Cai, Z.-S. & Ward, M. D. 2013 Mononuclear lanthanide complexes incorporating an anthracene group: structural modification, slow magnetic relaxation and multicomponent fluorescence emissions in Dy compounds. Dalton Transactions 42, 11436. (doi:10.1039/c3dt51176f)	2013	B	Unassigned	B	Unassigned	http://www.crystallography.net/cod/result/?doi=10.1039/c3dt51176f
194	2013_10	[Gd(hfac)3(depma)2]·2H2O	Mixed Ligands	Gd3+	Isotropic	Kramers	100	8	5	Oxygen	Not Measured	NA	NA	NA	NA	NA	NA	NA	NA	NA	Not Measured	NA	10.1039/c3dt51176f	Cao, D.-K., Gu, Y.-W., Feng, J.-Q., Cai, Z.-S. & Ward, M. D. 2013 Mononuclear lanthanide complexes incorporating an anthracene group: structural modification, slow magnetic relaxation and multicomponent fluorescence emissions in Dy compounds. Dalton Transactions 42, 11436. (doi:10.1039/c3dt51176f)	2013	A	Unassigned	A	Unassigned	http://www.crystallography.net/cod/result/?doi=10.1039/c3dt51176f
195	2013_11	[Li(THF)4][(Ph2PNPh)4Dy]	Other Families	Dy3+	Oblate	Kramers	100	8	4	Others	Freq-dependent X''	NA	NA	NA	Argand	44.7	NA	NA	1.1e-8	NA	No Hysteresis	NA	10.1039/c3dt51078f	Völcker, F., Lan, Y., Powell, A. K. & Roesky, P. W. 2013 Slow magnetic relaxation in tris(diphosphanylamido) and tetra(phosphanoamido) dysprosium complexes. Dalton Transactions 42, 11471. (doi:10.1039/c3dt51078f)	2013	B	II	B	IV	http://www.crystallography.net/cod/result/?doi=10.1039/c3dt51078f
196	2013_11	[Dy{N(PPh2)2}3]	Other Families	Dy3+	Oblate	Kramers	100	6	3	Others	Freq-dependent X''	NA	NA	NA	Argand	16.5	NA	NA	7.7e-7	NA	No Hysteresis	NA	10.1039/c3dt51078f	Völcker, F., Lan, Y., Powell, A. K. & Roesky, P. W. 2013 Slow magnetic relaxation in tris(diphosphanylamido) and tetra(phosphanoamido) dysprosium complexes. Dalton Transactions 42, 11471. (doi:10.1039/c3dt51078f)	2013	B	II	C	IV	http://www.crystallography.net/cod/result/?doi=10.1039/c3dt51078f
197	2013_12	Me4N[DyIII(HL)4]·2CH3CN	Other Families	Dy3+	Oblate	Kramers	100	8	4	Oxygen	Freq-dependent X''	NA	8	1000	X''(T)	93.7	NA	NA	2.88e-10	NA	Not Measured	NA	10.1021/ic4005517	Fortea-Pérez, F. R., Vallejo, J., Julve, M., Lloret, F., De Munno, G., Armentano, D. & Pardo, E. 2013 Slow Magnetic Relaxation in a Hydrogen-Bonded 2D Array of Mononuclear Dysprosium(III) Oxamates. Inorganic Chemistry 52, 4777–4779. (doi:10.1021/ic4005517)	2013	B	II	B	VI	http://www.crystallography.net/cod/result/?doi=10.1021/ic4005517
198	2013_13	DyIII−N,N′-bis-pyridin-2-yl-methelene-1,8-diamino-3,6-dioxaoctane	Mixed Ligands	Dy3+	Oblate	Kramers	100	NA	3	Oxygen+Nitrogen	Freq-dependent X''	NA	9.5	1000	X''(T)	50	NA	NA	6.8e-7	NA	Full Hysteresis	1	10.1021/ic400098c	Campbell, V. E., Guillot, R., Riviere, E., Brun, P.-T., Wernsdorfer, W. & Mallah, T. 2013 Subcomponent Self-Assembly of Rare-Earth Single-Molecule Magnets. Inorganic Chemistry 52, 5194–5200. (doi:10.1021/ic400098c)	2013	B	II	C	III	http://www.crystallography.net/cod/result/?doi=10.1021/ic400098c
199	2013_13	TbIII−N,N′-bis-pyridin-2-yl-methelene-1,8-diamino-3,6-dioxaoctane	Mixed Ligands	Tb3+	Oblate	Non-Kramers	100	NA	3	Oxygen+Nitrogen	Freq-dependent X''	NA	NA	NA	NA	NA	NA	NA	NA	NA	Full Hysteresis	0.5	10.1021/ic400098c	Campbell, V. E., Guillot, R., Riviere, E., Brun, P.-T., Wernsdorfer, W. & Mallah, T. 2013 Subcomponent Self-Assembly of Rare-Earth Single-Molecule Magnets. Inorganic Chemistry 52, 5194–5200. (doi:10.1021/ic400098c)	2013	B	Unassigned	E	Unassigned	http://www.crystallography.net/cod/result/?doi=10.1021/ic400098c
200	2013_13	HoIII−N,N′-bis-pyridin-2-yl-methelene-1,8-diamino-3,6-dioxaoctane	Mixed Ligands	Ho3+	Oblate	Non-Kramers	100	NA	3	Oxygen+Nitrogen	No Freq-dependent X''	NA	NA	NA	NA	NA	NA	NA	NA	NA	Not Measured	NA	10.1021/ic400098c	Campbell, V. E., Guillot, R., Riviere, E., Brun, P.-T., Wernsdorfer, W. & Mallah, T. 2013 Subcomponent Self-Assembly of Rare-Earth Single-Molecule Magnets. Inorganic Chemistry 52, 5194–5200. (doi:10.1021/ic400098c)	2013	B	Unassigned	E	Unassigned	http://www.crystallography.net/cod/result/?doi=10.1021/ic400098c
201	2013_13	ErIII−N,N′-bis-pyridin-2-yl-methelene-1,8-diamino-3,6-dioxaoctane	Mixed Ligands	Er3+	Prolate	Kramers	100	NA	3	Oxygen+Nitrogen	No Freq-dependent X''	NA	NA	NA	NA	NA	NA	NA	NA	NA	Not Measured	NA	10.1021/ic400098c	Campbell, V. E., Guillot, R., Riviere, E., Brun, P.-T., Wernsdorfer, W. & Mallah, T. 2013 Subcomponent Self-Assembly of Rare-Earth Single-Molecule Magnets. Inorganic Chemistry 52, 5194–5200. (doi:10.1021/ic400098c)	2013	C	Unassigned	D	Unassigned	http://www.crystallography.net/cod/result/?doi=10.1021/ic400098c
202	2013_14	[DyIII(COT″)2]Li(DME)3	Metallocene	Dy3+	Oblate	Kramers	100	2	2	Carbon (aromatic rings)	T_B3 > 2K	8	NA	NA	Argand	25	NA	NA	6e-6	NA	Not Measured	NA	10.1021/ja310642h	Le Roy, J. J., Jeletic, M., Gorelsky, S. I., Korobkov, I., Ungur, L., Chibotaru, L. F. & Murugesu, M. 2013 An Organometallic Building Block Approach To Produce a Multidecker 4f Single-Molecule Magnet. Journal of the American Chemical Society 135, 3502–3510. (doi:10.1021/ja310642h)	2013	E	I	G	I	http://www.crystallography.net/cod/result/?doi=10.1021/ja310642h
203	2013_16	(TBA)2[Gd(V12O32(Cl))(H2O)2(CH3CN)2]	POM	Gd3+	Isotropic	Kramers	100	8	5	Oxygen+Nitrogen	Not Measured	NA	NA	NA	NA	NA	NA	NA	NA	NA	Not Measured	NA	10.1039/c3cc40912k	Cameron, J. M., Newton, G. N., Busche, C., Long, D.-L., Oshio, H. & Cronin, L. 2013 Synthesis and characterisation of a lanthanide-capped dodecavanadate cage. Chemical Communications 49, 3395. (doi:10.1039/c3cc40912k)	2013	A	Unassigned	A	Unassigned	http://www.crystallography.net/cod/result/?doi=10.1039/c3cc40912k
204	2013_16	(TBA)2[Tb(V12O32(Cl))(H2O)2(CH3CN)2]	POM	Tb3+	Oblate	Non-Kramers	100	8	5	Oxygen+Nitrogen	No Freq-dependent X''	NA	NA	NA	NA	NA	NA	NA	NA	NA	Not Measured	NA	10.1039/c3cc40912k	Cameron, J. M., Newton, G. N., Busche, C., Long, D.-L., Oshio, H. & Cronin, L. 2013 Synthesis and characterisation of a lanthanide-capped dodecavanadate cage. Chemical Communications 49, 3395. (doi:10.1039/c3cc40912k)	2013	B	Unassigned	E	Unassigned	http://www.crystallography.net/cod/result/?doi=10.1039/c3cc40912k
205	2013_16	(TBA)2[Dy(V12O32(Cl))(H2O)2(CH3CN)2]	POM	Dy3+	Oblate	Kramers	100	8	5	Oxygen+Nitrogen	No Freq-dependent X''	NA	NA	NA	NA	NA	NA	NA	NA	NA	Not Measured	NA	10.1039/c3cc40912k	Cameron, J. M., Newton, G. N., Busche, C., Long, D.-L., Oshio, H. & Cronin, L. 2013 Synthesis and characterisation of a lanthanide-capped dodecavanadate cage. Chemical Communications 49, 3395. (doi:10.1039/c3cc40912k)	2013	B	Unassigned	B	Unassigned	http://www.crystallography.net/cod/result/?doi=10.1039/c3cc40912k
206	2013_16	(TBA)2[Ho(V12O32(Cl))(H2O)2(CH3CN)2]	POM	Ho3+	Oblate	Non-Kramers	100	8	5	Oxygen+Nitrogen	No Freq-dependent X''	NA	NA	NA	NA	NA	NA	NA	NA	NA	Not Measured	NA	10.1039/c3cc40912k	Cameron, J. M., Newton, G. N., Busche, C., Long, D.-L., Oshio, H. & Cronin, L. 2013 Synthesis and characterisation of a lanthanide-capped dodecavanadate cage. Chemical Communications 49, 3395. (doi:10.1039/c3cc40912k)	2013	B	Unassigned	E	Unassigned	http://www.crystallography.net/cod/result/?doi=10.1039/c3cc40912k
207	2013_16	(TBA)2[Er(V12O32(Cl))(H2O)2(CH3CN)2]	POM	Er3+	Prolate	Kramers	100	8	5	Oxygen+Nitrogen	No Freq-dependent X''	NA	NA	NA	NA	NA	NA	NA	NA	NA	Not Measured	NA	10.1039/c3cc40912k	Cameron, J. M., Newton, G. N., Busche, C., Long, D.-L., Oshio, H. & Cronin, L. 2013 Synthesis and characterisation of a lanthanide-capped dodecavanadate cage. Chemical Communications 49, 3395. (doi:10.1039/c3cc40912k)	2013	C	Unassigned	D	Unassigned	http://www.crystallography.net/cod/result/?doi=10.1039/c3cc40912k
208	2013_17	[Dy(hfac)3(L1)]	Mixed Ligands	Dy3+	Oblate	Kramers	100	8	4	Oxygen+Nitrogen	No Freq-dependent X''	NA	NA	NA	NA	NA	NA	NA	NA	NA	Not Measured	NA	10.1002/chem.201300397	Cosquer, G., Pointillart, F., Golhen, S., Cador, O. & Ouahab, L. 2013 Slow Magnetic Relaxation in Condensed versus Dispersed Dysprosium(III) Mononuclear Complexes. Chemistry - A European Journal 19, 7895–7903. (doi:10.1002/chem.201300397)	2013	B	Unassigned	B	Unassigned	https://www.ccdc.cam.ac.uk/structures/Search?Ccdcid=921418
209	2013_17	[Dy(hfac)3(L2)]	Mixed Ligands	Dy3+	Oblate	Kramers	100	8	4	Oxygen+Nitrogen	Freq-dependent X''	NA	NA	NA	Argand	17.2	NA	NA	9.5e-6	NA	Not Measured	NA	10.1002/chem.201300397	Cosquer, G., Pointillart, F., Golhen, S., Cador, O. & Ouahab, L. 2013 Slow Magnetic Relaxation in Condensed versus Dispersed Dysprosium(III) Mononuclear Complexes. Chemistry - A European Journal 19, 7895–7903. (doi:10.1002/chem.201300397)	2013	B	II	B	III	https://www.ccdc.cam.ac.uk/structures/Search?Ccdcid=921419
210	2013_17	[(L2)Y0.93Dy0.07(hfac)3]2	Mixed Ligands	Dy3+	Oblate	Kramers	7	8	4	Oxygen+Nitrogen	Freq-dependent X''	NA	NA	NA	Argand	18	NA	NA	1.7e-5	NA	Not Measured	NA	10.1002/chem.201300397	Cosquer, G., Pointillart, F., Golhen, S., Cador, O. & Ouahab, L. 2013 Slow Magnetic Relaxation in Condensed versus Dispersed Dysprosium(III) Mononuclear Complexes. Chemistry - A European Journal 19, 7895–7903. (doi:10.1002/chem.201300397)	2013	B	II	B	III	NA
211	2013_19	[Sm(pqc)(Hpqc)(NO3)2]n	Mixed Ligands	Sm3+	Prolate	Kramers	100	8	6	Oxygen	Not Measured	NA	NA	NA	NA	NA	NA	NA	NA	NA	Not Measured	NA	10.1021/cg401391b	Xu, W., Zhou, Y., Huang, D., Xiong, W., Su, M., Wang, K., Han, S. & Hong, M. 2013 Crystal Structure, Multiplex Photoluminescence, and Magnetic Properties of a Series of Lanthanide Coordination Polymers Based on Quinoline Carboxylate Ligand. Crystal Growth & Design 13, 5420–5432. (doi:10.1021/cg401391b)	2013	C	Unassigned	D	Unassigned	http://www.crystallography.net/cod/result/?doi=10.1021/cg401391b
212	2013_19	[Gd(pqc)(Hpqc)(NO3)2]n	Mixed Ligands	Gd3+	Isotropic	Kramers	100	8	6	Oxygen	Not Measured	NA	NA	NA	NA	NA	NA	NA	NA	NA	Not Measured	NA	10.1021/cg401391b	Xu, W., Zhou, Y., Huang, D., Xiong, W., Su, M., Wang, K., Han, S. & Hong, M. 2013 Crystal Structure, Multiplex Photoluminescence, and Magnetic Properties of a Series of Lanthanide Coordination Polymers Based on Quinoline Carboxylate Ligand. Crystal Growth & Design 13, 5420–5432. (doi:10.1021/cg401391b)	2013	A	Unassigned	A	Unassigned	http://www.crystallography.net/cod/result/?doi=10.1021/cg401391b
213	2013_19	[Tb(pqc)(Hpqc)(NO3)2]n	Mixed Ligands	Tb3+	Oblate	Non-Kramers	100	8	6	Oxygen	No Freq-dependent X''	NA	NA	NA	NA	NA	NA	NA	NA	NA	Not Measured	NA	10.1021/cg401391b	Xu, W., Zhou, Y., Huang, D., Xiong, W., Su, M., Wang, K., Han, S. & Hong, M. 2013 Crystal Structure, Multiplex Photoluminescence, and Magnetic Properties of a Series of Lanthanide Coordination Polymers Based on Quinoline Carboxylate Ligand. Crystal Growth & Design 13, 5420–5432. (doi:10.1021/cg401391b)	2013	B	Unassigned	E	Unassigned	http://www.crystallography.net/cod/result/?doi=10.1021/cg401391b
214	2013_19	[Dy(pqc)(Hpqc)(NO3)2]n	Mixed Ligands	Dy3+	Oblate	Kramers	100	8	6	Oxygen	T_B3 > 2K	7.2	NA	NA	X''(T)	48.86	NA	NA	6.88e-7	NA	Not Measured	NA	10.1021/cg401391b	Xu, W., Zhou, Y., Huang, D., Xiong, W., Su, M., Wang, K., Han, S. & Hong, M. 2013 Crystal Structure, Multiplex Photoluminescence, and Magnetic Properties of a Series of Lanthanide Coordination Polymers Based on Quinoline Carboxylate Ligand. Crystal Growth & Design 13, 5420–5432. (doi:10.1021/cg401391b)	2013	B	II	B	III	http://www.crystallography.net/cod/result/?doi=10.1021/cg401391b
215	2013_19	[Ho(pqc)(Hpqc)(NO3)2]n	Mixed Ligands	Ho3+	Oblate	Non-Kramers	100	8	6	Oxygen	No Freq-dependent X''	NA	NA	NA	NA	NA	NA	NA	NA	NA	Not Measured	NA	10.1021/cg401391b	Xu, W., Zhou, Y., Huang, D., Xiong, W., Su, M., Wang, K., Han, S. & Hong, M. 2013 Crystal Structure, Multiplex Photoluminescence, and Magnetic Properties of a Series of Lanthanide Coordination Polymers Based on Quinoline Carboxylate Ligand. Crystal Growth & Design 13, 5420–5432. (doi:10.1021/cg401391b)	2013	B	Unassigned	E	Unassigned	http://www.crystallography.net/cod/result/?doi=10.1021/cg401391b
216	2013_19	[Er(pqc)(Hpqc)(NO3)2]n	Mixed Ligands	Er3+	Prolate	Kramers	100	8	6	Oxygen	No Freq-dependent X''	NA	NA	NA	NA	NA	NA	NA	NA	NA	Not Measured	NA	10.1021/cg401391b	Xu, W., Zhou, Y., Huang, D., Xiong, W., Su, M., Wang, K., Han, S. & Hong, M. 2013 Crystal Structure, Multiplex Photoluminescence, and Magnetic Properties of a Series of Lanthanide Coordination Polymers Based on Quinoline Carboxylate Ligand. Crystal Growth & Design 13, 5420–5432. (doi:10.1021/cg401391b)	2013	C	Unassigned	D	Unassigned	http://www.crystallography.net/cod/result/?doi=10.1021/cg401391b
217	2013_19	[Tm(pqc)(Hpqc)(NO3)2]n	Mixed Ligands	Tm3+	Prolate	Non-Kramers	100	8	6	Oxygen	Not Measured	NA	NA	NA	NA	NA	NA	NA	NA	NA	Not Measured	NA	10.1021/cg401391b	Xu, W., Zhou, Y., Huang, D., Xiong, W., Su, M., Wang, K., Han, S. & Hong, M. 2013 Crystal Structure, Multiplex Photoluminescence, and Magnetic Properties of a Series of Lanthanide Coordination Polymers Based on Quinoline Carboxylate Ligand. Crystal Growth & Design 13, 5420–5432. (doi:10.1021/cg401391b)	2013	C	Unassigned	D	Unassigned	http://www.crystallography.net/cod/result/?doi=10.1021/cg401391b
218	2013_19	[Yb(pqc)(Hpqc)(NO3)2]n	Mixed Ligands	Yb3+	Prolate	Kramers	100	8	6	Oxygen	Not Measured	NA	NA	NA	NA	NA	NA	NA	NA	NA	Not Measured	NA	10.1021/cg401391b	Xu, W., Zhou, Y., Huang, D., Xiong, W., Su, M., Wang, K., Han, S. & Hong, M. 2013 Crystal Structure, Multiplex Photoluminescence, and Magnetic Properties of a Series of Lanthanide Coordination Polymers Based on Quinoline Carboxylate Ligand. Crystal Growth & Design 13, 5420–5432. (doi:10.1021/cg401391b)	2013	C	Unassigned	D	Unassigned	http://www.crystallography.net/cod/result/?doi=10.1021/cg401391b
219	2013_21	TBA8H5[{Dy(H2O)4}(γ-SiW10O36)2]	Mixed Ligands	Dy3+	Oblate	Kramers	100	8	6	Oxygen	No Freq-dependent X''	NA	NA	NA	NA	NA	NA	NA	NA	NA	Not Measured	NA	10.1002/chem.201302596	Sato, R., Suzuki, K., Sugawa, M. & Mizuno, N. 2013 Heterodinuclear Lanthanoid-Containing Polyoxometalates: Stepwise Synthesis and Single-Molecule Magnet Behavior. Chemistry - A European Journal 19, 12982–12990. (doi:10.1002/chem.201302596)	2013	B	Unassigned	B	Unassigned	https://www.ccdc.cam.ac.uk/structures/Search?Ccdcid=932063
220	2013_21	TBA8H5[{Gd(H2O)4}(γ-SiW10O36)2]	Mixed Ligands	Gd3+	Isotropic	Kramers	100	8	6	Oxygen	Not Measured	NA	NA	NA	NA	NA	NA	NA	NA	NA	Not Measured	NA	10.1002/chem.201302596	Sato, R., Suzuki, K., Sugawa, M. & Mizuno, N. 2013 Heterodinuclear Lanthanoid-Containing Polyoxometalates: Stepwise Synthesis and Single-Molecule Magnet Behavior. Chemistry - A European Journal 19, 12982–12990. (doi:10.1002/chem.201302596)	2013	A	Unassigned	A	Unassigned	https://www.ccdc.cam.ac.uk/structures/Search?Ccdcid=946276
221	2013_21	TBA8H4[{Dy(µ2-OH)2Lu}(γ-SiW10O36)2]	Mixed Ligands	Dy3+	Oblate	Kramers	100	8	3	Oxygen	T_B3 > 2K	12	NA	NA	X''(T)	48	NA	NA	1.9e-6	NA	Not Measured	NA	10.1002/chem.201302596	Sato, R., Suzuki, K., Sugawa, M. & Mizuno, N. 2013 Heterodinuclear Lanthanoid-Containing Polyoxometalates: Stepwise Synthesis and Single-Molecule Magnet Behavior. Chemistry - A European Journal 19, 12982–12990. (doi:10.1002/chem.201302596)	2013	B	II	C	III	https://www.ccdc.cam.ac.uk/structures/Search?Ccdcid=932066
222	2013_22	[GdNa(C5O5)2(H2O)7]n	Mixed Ligands	Gd3+	Isotropic	Kramers	100	9	9	Oxygen	Not Measured	NA	NA	NA	NA	NA	NA	NA	NA	NA	Not Measured	NA	10.1039/c3dt51195b	Goswami, S., Adhikary, A., Jena, H. S. & Konar, S. 2013 Lanthanide based coordination polymers chill, relax under magnetic field and also fluoresce. Dalton Transactions 42, 9813. (doi:10.1039/c3dt51195b)	2013	A	Unassigned	A	Unassigned	http://www.crystallography.net/cod/result/?doi=10.1039/c3dt51195b
223	2013_22	[NdNa(C5O5)2(H2O)7]n	Mixed Ligands	Nd3+	Oblate	Kramers	100	9	9	Oxygen	Not Measured	NA	NA	NA	NA	NA	NA	NA	NA	NA	Not Measured	NA	10.1039/c3dt51195b	Goswami, S., Adhikary, A., Jena, H. S. & Konar, S. 2013 Lanthanide based coordination polymers chill, relax under magnetic field and also fluoresce. Dalton Transactions 42, 9813. (doi:10.1039/c3dt51195b)	2013	B	Unassigned	C	Unassigned	http://www.crystallography.net/cod/result/?doi=10.1039/c3dt51195b
224	2013_22	[DyNa(C5O5)2(H2O)7]n	Mixed Ligands	Dy3+	Oblate	Kramers	100	9	9	Oxygen	No Freq-dependent X''	NA	NA	NA	X''(T)	31.25	NA	NA	2.39e-8	NA	Not Measured	NA	10.1039/c3dt51195b	Goswami, S., Adhikary, A., Jena, H. S. & Konar, S. 2013 Lanthanide based coordination polymers chill, relax under magnetic field and also fluoresce. Dalton Transactions 42, 9813. (doi:10.1039/c3dt51195b)	2013	B	II	C	III	http://www.crystallography.net/cod/result/?doi=10.1039/c3dt51195b
225	2013_23	[Sm(hfac)3L]n·H2O	Mixed Ligands	Sm3+	Prolate	Kramers	100	9	4	Oxygen+Nitrogen	Not Measured	NA	NA	NA	NA	NA	NA	NA	NA	NA	Not Measured	NA	10.1039/c3dt51743h	Li, X.-L., Chen, C.-L., Xiao, H.-P., Wang, A.-L., Liu, C.-M., Zheng, X., Gao, L.-J., Yang, X.-G. & Fang, S.-M. 2013 Luminescent, magnetic and ferroelectric properties of noncentrosymmetric chain-like complexes composed of nine-coordinate lanthanide ions. Dalton Transactions 42, 15317. (doi:10.1039/c3dt51743h)	2013	C	Unassigned	D	Unassigned	http://www.crystallography.net/cod/result/?doi=10.1039/c3dt51743h
226	2013_23	[Tb(hfac)3L]n·H2O	Mixed Ligands	Tb3+	Oblate	Non-Kramers	100	9	4	Oxygen+Nitrogen	Not Measured	NA	NA	NA	NA	NA	NA	NA	NA	NA	Not Measured	NA	10.1039/c3dt51743h	Li, X.-L., Chen, C.-L., Xiao, H.-P., Wang, A.-L., Liu, C.-M., Zheng, X., Gao, L.-J., Yang, X.-G. & Fang, S.-M. 2013 Luminescent, magnetic and ferroelectric properties of noncentrosymmetric chain-like complexes composed of nine-coordinate lanthanide ions. Dalton Transactions 42, 15317. (doi:10.1039/c3dt51743h)	2013	B	Unassigned	E	Unassigned	http://www.crystallography.net/cod/result/?doi=10.1039/c3dt51743h
227	2013_23	[Dy(hfac)3L]n·H2O	Mixed Ligands	Dy3+	Oblate	Kramers	100	9	4	Oxygen+Nitrogen	Freq-dependent X''	NA	3.75	2000	X''(T)	16.35	NA	NA	1.81e-6	NA	No Hysteresis	NA	10.1039/c3dt51743h	Li, X.-L., Chen, C.-L., Xiao, H.-P., Wang, A.-L., Liu, C.-M., Zheng, X., Gao, L.-J., Yang, X.-G. & Fang, S.-M. 2013 Luminescent, magnetic and ferroelectric properties of noncentrosymmetric chain-like complexes composed of nine-coordinate lanthanide ions. Dalton Transactions 42, 15317. (doi:10.1039/c3dt51743h)	2013	B	II	B	III	http://www.crystallography.net/cod/result/?doi=10.1039/c3dt51743h
228	2013_24	[Pr2(hfac)6(H2O)2(L1)2]	Mixed Ligands	Pr3+	Oblate	Non-Kramers	100	9	6	Oxygen	No Freq-dependent X''	NA	NA	NA	NA	NA	NA	NA	NA	NA	Not Measured	NA	10.1021/ic400253m	Pointillart, F., Le Guennic, B., Cauchy, T., Golhen, S., Cador, O., Maury, O. & Ouahab, L. 2013 A Series of Tetrathiafulvalene-Based Lanthanide Complexes Displaying Either Single Molecule Magnet or Luminescence—Direct Magnetic and Photo-Physical Correlations in the Ytterbium Analogue. Inorganic Chemistry 52, 5978–5990. (doi:10.1021/ic400253m)	2013	B	Unassigned	E	Unassigned	http://www.crystallography.net/cod/result/?doi=10.1021/ic400253m
229	2013_24	[Tb2(hfac)6(L1)2]	Mixed Ligands	Tb3+	Oblate	Non-Kramers	100	8	5	Oxygen	No Freq-dependent X''	NA	NA	NA	NA	NA	NA	NA	NA	NA	Not Measured	NA	10.1021/ic400253m	Pointillart, F., Le Guennic, B., Cauchy, T., Golhen, S., Cador, O., Maury, O. & Ouahab, L. 2013 A Series of Tetrathiafulvalene-Based Lanthanide Complexes Displaying Either Single Molecule Magnet or Luminescence—Direct Magnetic and Photo-Physical Correlations in the Ytterbium Analogue. Inorganic Chemistry 52, 5978–5990. (doi:10.1021/ic400253m)	2013	B	Unassigned	E	Unassigned	http://www.crystallography.net/cod/result/?doi=10.1021/ic400253m
230	2013_24	[Dy2(hfac)6(L1)2]	Mixed Ligands	Dy3+	Oblate	Kramers	100	8	5	Oxygen	No Freq-dependent X''	NA	NA	NA	NA	NA	NA	NA	NA	NA	Not Measured	NA	10.1021/ic400253m	Pointillart, F., Le Guennic, B., Cauchy, T., Golhen, S., Cador, O., Maury, O. & Ouahab, L. 2013 A Series of Tetrathiafulvalene-Based Lanthanide Complexes Displaying Either Single Molecule Magnet or Luminescence—Direct Magnetic and Photo-Physical Correlations in the Ytterbium Analogue. Inorganic Chemistry 52, 5978–5990. (doi:10.1021/ic400253m)	2013	B	Unassigned	B	Unassigned	http://www.crystallography.net/cod/result/?doi=10.1021/ic400253m
231	2013_24	[Er2(hfac)6(L1)2]	Mixed Ligands	Er3+	Prolate	Kramers	100	8	5	Oxygen	No Freq-dependent X''	NA	NA	NA	NA	NA	NA	NA	NA	NA	Not Measured	NA	10.1021/ic400253m	Pointillart, F., Le Guennic, B., Cauchy, T., Golhen, S., Cador, O., Maury, O. & Ouahab, L. 2013 A Series of Tetrathiafulvalene-Based Lanthanide Complexes Displaying Either Single Molecule Magnet or Luminescence—Direct Magnetic and Photo-Physical Correlations in the Ytterbium Analogue. Inorganic Chemistry 52, 5978–5990. (doi:10.1021/ic400253m)	2013	C	Unassigned	D	Unassigned	http://www.crystallography.net/cod/result/?doi=10.1021/ic400253m
