Repository: asche1/PyCrystalField

# Batch processing multiple single ion magnet cif files and simulating the ground state anisotropy using PyCrystalField.

## Allen Scheie, June 2021

To process the cif files, run "PCF_BatchProcessCIF.py". 
It generates the output in "calculatedOutput.tsv", a set of shape files in the /shapefiles subdirectory, 
and a set of truncated .cif files (also in the /shapefiles subdirectory) giving the ligand environment 
and orientation used for the calculation.

To add .cif files to the list, add them to the CIFs-initset directory, also adding the necessary info
to "Data_Selected_SIM_samples.tsv".

Note that this was coded on a Linux machine, so the function call to SHAPE (line 128 in

File: SIM_BatchProcess/lib/SIMDAVIS_dataset.tsv (part 4 of 19)
sample_ID	paper_number	compound	chemical_family	Ln_ion	Ln_anisotropy	Ln_Kramers	concentration	coordination_number	number_of_ligands	coordination_elements	X_im_max	T_B3	T_B3H	H	Fit	Ueff	Ueff_2	Ueff_ff	tau0	tau0_ff	Hyst	T_hyst	DOI	reference	year	mol_cluster	mag_struct_cluster	mol_cluster_2	mag_struct_cluster_2	link_to_CIF
232	2013_24	[Yb2(hfac)6(L1)2]	Mixed Ligands	Yb3+	Prolate	Kramers	100	8	5	Oxygen	No Freq-dependent X''	NA	NA	NA	NA	NA	NA	NA	NA	NA	Not Measured	NA	10.1021/ic400253m	Pointillart, F., Le Guennic, B., Cauchy, T., Golhen, S., Cador, O., Maury, O. & Ouahab, L. 2013 A Series of Tetrathiafulvalene-Based Lanthanide Complexes Displaying Either Single Molecule Magnet or Luminescence—Direct Magnetic and Photo-Physical Correlations in the Ytterbium Analogue. Inorganic Chemistry 52, 5978–5990. (doi:10.1021/ic400253m)	2013	C	Unassigned	D	Unassigned	http://www.crystallography.net/cod/result/?doi=10.1021/ic400253m
233	2013_24	[Tb2(hfac)6(L1)2]	Mixed Ligands	Tb3+	Oblate	Non-Kramers	100	8	5	Oxygen	No Freq-dependent X''	NA	NA	NA	NA	NA	NA	NA	NA	NA	Not Measured	NA	10.1021/ic400253m	Pointillart, F., Le Guennic, B., Cauchy, T., Golhen, S., Cador, O., Maury, O. & Ouahab, L. 2013 A Series of Tetrathiafulvalene-Based Lanthanide Complexes Displaying Either Single Molecule Magnet or Luminescence—Direct Magnetic and Photo-Physical Correlations in the Ytterbium Analogue. Inorganic Chemistry 52, 5978–5990. (doi:10.1021/ic400253m)	2013	B	Unassigned	E	Unassigned	http://www.crystallography.net/cod/result/?doi=10.1021/ic400253m
234	2013_24	[Dy2(hfac)6(L2)2]	Mixed Ligands	Dy3+	Oblate	Kramers	100	8	5	Oxygen	Freq-dependent X''	NA	NA	NA	Argand	12.53	NA	NA	6.2e-6	NA	Not Measured	NA	10.1021/ic400253m	Pointillart, F., Le Guennic, B., Cauchy, T., Golhen, S., Cador, O., Maury, O. & Ouahab, L. 2013 A Series of Tetrathiafulvalene-Based Lanthanide Complexes Displaying Either Single Molecule Magnet or Luminescence—Direct Magnetic and Photo-Physical Correlations in the Ytterbium Analogue. Inorganic Chemistry 52, 5978–5990. (doi:10.1021/ic400253m)	2013	B	II	B	III	http://www.crystallography.net/cod/result/?doi=10.1021/ic400253m
235	2013_25	[(LOEt)Dy(TPP)]·0.25H2O	LnPc2	Dy3+	Oblate	Kramers	100	7	2	Oxygen+Nitrogen	No Freq-dependent X''	NA	2.8	2000	X''(T)	8.5	NA	NA	6.3e-6	NA	Not Measured	NA	10.1021/ic400245n	Gao, F., Yao, M.-X., Li, Y.-Y., Li, Y.-Z., Song, Y. & Zuo, J.-L. 2013 Syntheses, Structures, and Magnetic Properties of seven-coordinate Lanthanide Porphyrinate or Phthalocyaninate Complexes with Kläui’s Tripodal Ligand. Inorganic Chemistry 52, 6407–6416. (doi:10.1021/ic400245n)	2013	D	II	B	III	http://www.crystallography.net/cod/result/?doi=10.1021/ic400245n
236	2013_25	[(LOEt)Tb(TPP)]·0.25H2O	LnPc2	Tb3+	Oblate	Non-Kramers	100	7	2	Oxygen+Nitrogen	No Freq-dependent X''	NA	6.5	2000	X''(T)	16.4	NA	NA	1e-5	NA	Not Measured	NA	10.1021/ic400245n	Gao, F., Yao, M.-X., Li, Y.-Y., Li, Y.-Z., Song, Y. & Zuo, J.-L. 2013 Syntheses, Structures, and Magnetic Properties of seven-coordinate Lanthanide Porphyrinate or Phthalocyaninate Complexes with Kläui’s Tripodal Ligand. Inorganic Chemistry 52, 6407–6416. (doi:10.1021/ic400245n)	2013	D	III	F	VIII	http://www.crystallography.net/cod/result/?doi=10.1021/ic400245n
237	2013_25	[(LOEt)Ho(TPP)]·0.25H2O	LnPc2	Ho3+	Oblate	Non-Kramers	100	7	2	Oxygen+Nitrogen	No Freq-dependent X''	NA	NA	NA	NA	NA	NA	NA	NA	NA	Not Measured	NA	10.1021/ic400245n	Gao, F., Yao, M.-X., Li, Y.-Y., Li, Y.-Z., Song, Y. & Zuo, J.-L. 2013 Syntheses, Structures, and Magnetic Properties of seven-coordinate Lanthanide Porphyrinate or Phthalocyaninate Complexes with Kläui’s Tripodal Ligand. Inorganic Chemistry 52, 6407–6416. (doi:10.1021/ic400245n)	2013	D	Unassigned	F	Unassigned	http://www.crystallography.net/cod/result/?doi=10.1021/ic400245n
238	2013_25	[(LOEt)Gd(TPP)]·0.25H2O	LnPc2	Gd3+	Isotropic	Kramers	100	7	2	Oxygen+Nitrogen	No Freq-dependent X''	NA	NA	NA	NA	NA	NA	NA	NA	NA	Not Measured	NA	10.1021/ic400245n	Gao, F., Yao, M.-X., Li, Y.-Y., Li, Y.-Z., Song, Y. & Zuo, J.-L. 2013 Syntheses, Structures, and Magnetic Properties of seven-coordinate Lanthanide Porphyrinate or Phthalocyaninate Complexes with Kläui’s Tripodal Ligand. Inorganic Chemistry 52, 6407–6416. (doi:10.1021/ic400245n)	2013	A	Unassigned	A	Unassigned	http://www.crystallography.net/cod/result/?doi=10.1021/ic400245n
239	2013_25	[(LOEt)Dy(Pc)]	LnPc2	Dy3+	Oblate	Kramers	100	7	2	Oxygen+Nitrogen	No Freq-dependent X''	NA	3.2	2000	X''(T)	23.6	NA	NA	1.4e-7	NA	Not Measured	NA	10.1021/ic400245n	Gao, F., Yao, M.-X., Li, Y.-Y., Li, Y.-Z., Song, Y. & Zuo, J.-L. 2013 Syntheses, Structures, and Magnetic Properties of seven-coordinate Lanthanide Porphyrinate or Phthalocyaninate Complexes with Kläui’s Tripodal Ligand. Inorganic Chemistry 52, 6407–6416. (doi:10.1021/ic400245n)	2013	D	II	B	III	http://www.crystallography.net/cod/result/?doi=10.1021/ic400245n
240	2013_25	[(LOEt)Dy/Y(Pc)]	LnPc2	Dy3+	Oblate	Kramers	9.1	7	2	Oxygen+Nitrogen	No Freq-dependent X''	NA	3.2	2000	X''(T)	27.7	NA	NA	3.7e-8	NA	Not Measured	NA	10.1021/ic400245n	Gao, F., Yao, M.-X., Li, Y.-Y., Li, Y.-Z., Song, Y. & Zuo, J.-L. 2013 Syntheses, Structures, and Magnetic Properties of seven-coordinate Lanthanide Porphyrinate or Phthalocyaninate Complexes with Kläui’s Tripodal Ligand. Inorganic Chemistry 52, 6407–6416. (doi:10.1021/ic400245n)	2013	D	II	B	III	http://www.crystallography.net/cod/result/?doi=10.1021/ic400245n
241	2013_25	[(LOEt)Tb(Pc)]	LnPc2	Tb3+	Oblate	Non-Kramers	100	7	2	Oxygen+Nitrogen	No Freq-dependent X''	NA	10.5	2000	X''(T)	19	NA	NA	1.7e-5	NA	Not Measured	NA	10.1021/ic400245n	Gao, F., Yao, M.-X., Li, Y.-Y., Li, Y.-Z., Song, Y. & Zuo, J.-L. 2013 Syntheses, Structures, and Magnetic Properties of seven-coordinate Lanthanide Porphyrinate or Phthalocyaninate Complexes with Kläui’s Tripodal Ligand. Inorganic Chemistry 52, 6407–6416. (doi:10.1021/ic400245n)	2013	D	III	F	VIII	http://www.crystallography.net/cod/result/?doi=10.1021/ic400245n
242	2013_25	[(LOEt)Ho(Pc)]	LnPc2	Ho3+	Oblate	Non-Kramers	100	7	2	Oxygen+Nitrogen	No Freq-dependent X''	NA	NA	NA	NA	NA	NA	NA	NA	NA	Not Measured	NA	10.1021/ic400245n	Gao, F., Yao, M.-X., Li, Y.-Y., Li, Y.-Z., Song, Y. & Zuo, J.-L. 2013 Syntheses, Structures, and Magnetic Properties of seven-coordinate Lanthanide Porphyrinate or Phthalocyaninate Complexes with Kläui’s Tripodal Ligand. Inorganic Chemistry 52, 6407–6416. (doi:10.1021/ic400245n)	2013	D	Unassigned	F	Unassigned	http://www.crystallography.net/cod/result/?doi=10.1021/ic400245n
243	2013_25	[(LOEt)Gd(Pc)]	LnPc2	Gd3+	Isotropic	Kramers	100	7	2	Oxygen+Nitrogen	No Freq-dependent X''	NA	NA	NA	NA	NA	NA	NA	NA	NA	Not Measured	NA	10.1021/ic400245n	Gao, F., Yao, M.-X., Li, Y.-Y., Li, Y.-Z., Song, Y. & Zuo, J.-L. 2013 Syntheses, Structures, and Magnetic Properties of seven-coordinate Lanthanide Porphyrinate or Phthalocyaninate Complexes with Kläui’s Tripodal Ligand. Inorganic Chemistry 52, 6407–6416. (doi:10.1021/ic400245n)	2013	A	Unassigned	A	Unassigned	http://www.crystallography.net/cod/result/?doi=10.1021/ic400245n
244	2013_26	[Tb(hfac)3(bpy)]	Mixed Ligands	Tb3+	Oblate	Non-Kramers	100	8	4	Oxygen+Nitrogen	No Freq-dependent X''	NA	NA	NA	NA	NA	NA	NA	NA	NA	Not Measured	NA	10.1021/ic400006n	Wang, Y.-L., Ma, Y., Yang, X., Tang, J., Cheng, P., Wang, Q.-L., Li, L.-C. & Liao, D.-Z. 2013 Syntheses, Structures, and Magnetic and Luminescence Properties of a New DyIII-Based Single-Ion Magnet. Inorganic Chemistry 52, 7380–7386. (doi:10.1021/ic400006n)	2013	B	Unassigned	E	Unassigned	http://www.crystallography.net/cod/result/?doi=10.1021/ic400006n
245	2013_26	[Ho(hfac)3(bpy)]	Mixed Ligands	Ho3+	Oblate	Non-Kramers	100	8	4	Oxygen+Nitrogen	No Freq-dependent X''	NA	NA	NA	NA	NA	NA	NA	NA	NA	Not Measured	NA	10.1021/ic400006n	Wang, Y.-L., Ma, Y., Yang, X., Tang, J., Cheng, P., Wang, Q.-L., Li, L.-C. & Liao, D.-Z. 2013 Syntheses, Structures, and Magnetic and Luminescence Properties of a New DyIII-Based Single-Ion Magnet. Inorganic Chemistry 52, 7380–7386. (doi:10.1021/ic400006n)	2013	B	Unassigned	E	Unassigned	http://www.crystallography.net/cod/result/?doi=10.1021/ic400006n
246	2013_26	[Dy(hfac)3(bpy)]	Mixed Ligands	Dy3+	Oblate	Kramers	100	8	4	Oxygen+Nitrogen	Freq-dependent X''	NA	NA	NA	Argand	38.48	NA	NA	1.12e-6	NA	No Hysteresis	1.9	10.1021/ic400006n	Wang, Y.-L., Ma, Y., Yang, X., Tang, J., Cheng, P., Wang, Q.-L., Li, L.-C. & Liao, D.-Z. 2013 Syntheses, Structures, and Magnetic and Luminescence Properties of a New DyIII-Based Single-Ion Magnet. Inorganic Chemistry 52, 7380–7386. (doi:10.1021/ic400006n)	2013	B	II	B	III	http://www.crystallography.net/cod/result/?doi=10.1021/ic400006n
247	2013_27	{(TClPP)Dy[Pc(OPh)8]Y[Pc(OPh)8]}	LnPc2	Dy3+	Oblate	Kramers	100	8	2	Nitrogen	T_B3 > 2K	4	NA	NA	X''(T)	24.9	NA	NA	1.52e-7	NA	Not Measured	NA	10.1021/ic400485y	Kan, J., Wang, H., Sun, W., Cao, W., Tao, J. & Jiang, J. 2013 Sandwich-Type Mixed Tetrapyrrole Rare-Earth Triple-Decker Compounds. Effect of the Coordination Geometry on the Single-Molecule-Magnet Nature. Inorganic Chemistry 52, 8505–8510. (doi:10.1021/ic400485y)	2013	D	III	F	VIII	http://www.crystallography.net/cod/result/?doi=10.1021/ic400485y
248	2013_27	{(TClPP)Y[Pc(OPh)8]Dy[Pc(OPh)8]}	LnPc2	Dy3+	Oblate	Kramers	100	8	2	Nitrogen	No Freq-dependent X''	NA	NA	NA	NA	NA	NA	NA	NA	NA	Not Measured	NA	10.1021/ic400485y	Kan, J., Wang, H., Sun, W., Cao, W., Tao, J. & Jiang, J. 2013 Sandwich-Type Mixed Tetrapyrrole Rare-Earth Triple-Decker Compounds. Effect of the Coordination Geometry on the Single-Molecule-Magnet Nature. Inorganic Chemistry 52, 8505–8510. (doi:10.1021/ic400485y)	2013	D	Unassigned	F	Unassigned	http://www.crystallography.net/cod/result/?doi=10.1021/ic400485y
249	2013_28	{[Dy(H2L)Cl2(MeOH)3]Cl·3MeOH}n	Mixed Ligands	Dy3+	Oblate	Kramers	100	7	7	Others	Freq-dependent X''	NA	NA	NA	NA	NA	NA	NA	NA	NA	Not Measured	NA	10.1039/c2ce26680f	Zhu, J., Song, H.-F., Yan, P.-F., Hou, G.-F. & Li, G.-M. 2013 Slow relaxation processes of salen type Dy2 complex and 1D ionic spiral Dyn coordination polymer. CrystEngComm 15, 1747. (doi:10.1039/c2ce26680f)	2013	B	Unassigned	B	Unassigned	http://www.crystallography.net/cod/result/?doi=10.1039/c2ce26680f
250	2013_29	[Dy(bpyno)4][PMo12O40]·2H2O	Other Families	Dy3+	Oblate	Kramers	100	8	4	Oxygen	No Freq-dependent X''	NA	NA	NA	NA	NA	NA	NA	NA	NA	Not Measured	NA	10.1016/j.ica.2012.10.001	Zhou, W., Feng, X., Ke, H., Li, Y., Tang, J. & Wang, E. 2013 New polyoxometalate-based mononuclear lanthanide complexes with slow relaxation of magnetization. Inorganica Chimica Acta 394, 770–775. (doi:10.1016/j.ica.2012.10.001)	2013	B	Unassigned	B	Unassigned	http://www.crystallography.net/cod/result/?doi=10.1016/j.ica.2012.10.001
251	2013_29	[Tb(bpyno)4][PMo12O40]·2H2O	Other Families	Tb3+	Oblate	Non-Kramers	100	8	4	Oxygen	Not Measured	NA	NA	NA	NA	NA	NA	NA	NA	NA	Not Measured	NA	10.1016/j.ica.2012.10.001	Zhou, W., Feng, X., Ke, H., Li, Y., Tang, J. & Wang, E. 2013 New polyoxometalate-based mononuclear lanthanide complexes with slow relaxation of magnetization. Inorganica Chimica Acta 394, 770–775. (doi:10.1016/j.ica.2012.10.001)	2013	B	Unassigned	E	Unassigned	http://www.crystallography.net/cod/result/?doi=10.1016/j.ica.2012.10.001
252	2013_29	[Er(bpyno)4][PMo12O40]·2H2O	Other Families	Er3+	Prolate	Kramers	100	8	4	Oxygen	Not Measured	NA	NA	NA	NA	NA	NA	NA	NA	NA	Not Measured	NA	10.1016/j.ica.2012.10.001	Zhou, W., Feng, X., Ke, H., Li, Y., Tang, J. & Wang, E. 2013 New polyoxometalate-based mononuclear lanthanide complexes with slow relaxation of magnetization. Inorganica Chimica Acta 394, 770–775. (doi:10.1016/j.ica.2012.10.001)	2013	C	Unassigned	D	Unassigned	http://www.crystallography.net/cod/result/?doi=10.1016/j.ica.2012.10.001
253	2013_29	[Ho(bpyno)4][PMo12O40]·2H2O	Other Families	Ho3+	Oblate	Non-Kramers	100	8	4	Oxygen	Not Measured	NA	NA	NA	NA	NA	NA	NA	NA	NA	Not Measured	NA	10.1016/j.ica.2012.10.001	Zhou, W., Feng, X., Ke, H., Li, Y., Tang, J. & Wang, E. 2013 New polyoxometalate-based mononuclear lanthanide complexes with slow relaxation of magnetization. Inorganica Chimica Acta 394, 770–775. (doi:10.1016/j.ica.2012.10.001)	2013	B	Unassigned	E	Unassigned	http://www.crystallography.net/cod/result/?doi=10.1016/j.ica.2012.10.001
254	2013_31	[K(18-c-6)][Er(COT)2]·2THF	Metallocene	Er3+	Prolate	Kramers	100	2	2	Carbon (aromatic rings)	Not Measured	NA	NA	NA	Argand	211.68	NA	NA	8.3e-8	NA	Pinched Hysteresis	10.5	10.1021/ja4094814	Meihaus, K. R. & Long, J. R. 2013 Magnetic Blocking at 10 K and a Dipolar-Mediated Avalanche in Salts of the Bis(η8-cyclooctatetraenide) Complex [Er(COT)2]−. Journal of the American Chemical Society 135, 17952–17957. (doi:10.1021/ja4094814)	2013	E	I	G	I	http://www.crystallography.net/cod/result/?doi=10.1021/ja4094814
255	2013_31	[K(18-c-6)(THF)2][Er(COT)2]	Metallocene	Er3+	Prolate	Kramers	100	2	2	Carbon (aromatic rings)	Not Measured	NA	NA	NA	Argand	211.68	NA	NA	8.5e-8	NA	Pinched Hysteresis	10	10.1021/ja4094814	Meihaus, K. R. & Long, J. R. 2013 Magnetic Blocking at 10 K and a Dipolar-Mediated Avalanche in Salts of the Bis(η8-cyclooctatetraenide) Complex [Er(COT)2]−. Journal of the American Chemical Society 135, 17952–17957. (doi:10.1021/ja4094814)	2013	E	I	G	I	http://www.crystallography.net/cod/result/?doi=10.1021/ja4094814
256	2013_31	[K(18-c-6)][Er0.2/Y0.8(COT)2]·2THF	Metallocene	Er3+	Prolate	Kramers	5	2	2	Carbon (aromatic rings)	Not Measured	NA	NA	NA	Argand	216	NA	NA	6.9e-8	NA	Pinched Hysteresis	10	10.1021/ja4094814	Meihaus, K. R. & Long, J. R. 2013 Magnetic Blocking at 10 K and a Dipolar-Mediated Avalanche in Salts of the Bis(η8-cyclooctatetraenide) Complex [Er(COT)2]−. Journal of the American Chemical Society 135, 17952–17957. (doi:10.1021/ja4094814)	2013	E	I	G	I	http://www.crystallography.net/cod/result/?doi=10.1021/ja4094814
257	2013_31	[K(18-c-6)][Er0.012/Y0.988(COT)2]·2THF	Metallocene	Er3+	Prolate	Kramers	1.2	2	2	Carbon (aromatic rings)	Not Measured	NA	NA	NA	Argand	216	NA	NA	6.9e-8	NA	Pinched Hysteresis	10	10.1021/ja4094814	Meihaus, K. R. & Long, J. R. 2013 Magnetic Blocking at 10 K and a Dipolar-Mediated Avalanche in Salts of the Bis(η8-cyclooctatetraenide) Complex [Er(COT)2]−. Journal of the American Chemical Society 135, 17952–17957. (doi:10.1021/ja4094814)	2013	E	I	G	I	http://www.crystallography.net/cod/result/?doi=10.1021/ja4094814
258	2013_31	[K(18-crown-6)][Sm(COT)2]	Metallocene	Sm3+	Prolate	Kramers	100	2	2	Carbon (aromatic rings)	No Freq-dependent X''	NA	NA	NA	NA	NA	NA	NA	NA	NA	Not Measured	NA	10.1021/ja4094814	Meihaus, K. R. & Long, J. R. 2013 Magnetic Blocking at 10 K and a Dipolar-Mediated Avalanche in Salts of the Bis(η8-cyclooctatetraenide) Complex [Er(COT)2]−. Journal of the American Chemical Society 135, 17952–17957. (doi:10.1021/ja4094814)	2013	E	Unassigned	G	Unassigned	http://www.crystallography.net/cod/result/?doi=10.1021/ja4094814
259	2013_31	[K(18-crown-6)][Tb(COT)2]	Metallocene	Tb3+	Oblate	Non-Kramers	100	2	2	Carbon (aromatic rings)	No Freq-dependent X''	NA	NA	NA	NA	NA	NA	NA	NA	NA	Not Measured	NA	10.1021/ja4094814	Meihaus, K. R. & Long, J. R. 2013 Magnetic Blocking at 10 K and a Dipolar-Mediated Avalanche in Salts of the Bis(η8-cyclooctatetraenide) Complex [Er(COT)2]−. Journal of the American Chemical Society 135, 17952–17957. (doi:10.1021/ja4094814)	2013	E	Unassigned	G	Unassigned	http://www.crystallography.net/cod/result/?doi=10.1021/ja4094814
260	2013_31	[K(18-crown-6)][Dy(COT)2]	Metallocene	Dy3+	Oblate	Kramers	100	2	2	Carbon (aromatic rings)	Freq-dependent X''	NA	NA	NA	Argand	12.96	NA	NA	2.7e-6	NA	Not Measured	NA	10.1021/ja4094814	Meihaus, K. R. & Long, J. R. 2013 Magnetic Blocking at 10 K and a Dipolar-Mediated Avalanche in Salts of the Bis(η8-cyclooctatetraenide) Complex [Er(COT)2]−. Journal of the American Chemical Society 135, 17952–17957. (doi:10.1021/ja4094814)	2013	E	I	G	I	http://www.crystallography.net/cod/result/?doi=10.1021/ja4094814
261	2013_31	[K(18-crown-6)][Ho(COT)2]	Metallocene	Ho3+	Oblate	Non-Kramers	100	2	2	Carbon (aromatic rings)	No Freq-dependent X''	NA	NA	NA	NA	NA	NA	NA	NA	NA	Not Measured	NA	10.1021/ja4094814	Meihaus, K. R. & Long, J. R. 2013 Magnetic Blocking at 10 K and a Dipolar-Mediated Avalanche in Salts of the Bis(η8-cyclooctatetraenide) Complex [Er(COT)2]−. Journal of the American Chemical Society 135, 17952–17957. (doi:10.1021/ja4094814)	2013	E	Unassigned	G	Unassigned	http://www.crystallography.net/cod/result/?doi=10.1021/ja4094814
262	2013_31	[K(18-crown-6)][Yb(COT)2]	Metallocene	Yb3+	Prolate	Kramers	100	2	2	Carbon (aromatic rings)	No Freq-dependent X''	NA	NA	NA	NA	NA	NA	NA	NA	NA	Not Measured	NA	10.1021/ja4094814	Meihaus, K. R. & Long, J. R. 2013 Magnetic Blocking at 10 K and a Dipolar-Mediated Avalanche in Salts of the Bis(η8-cyclooctatetraenide) Complex [Er(COT)2]−. Journal of the American Chemical Society 135, 17952–17957. (doi:10.1021/ja4094814)	2013	E	Unassigned	G	Unassigned	http://www.crystallography.net/cod/result/?doi=10.1021/ja4094814
263	2013_32	quadruple decker Pc complexes	LnPc2	Tb3+	Oblate	Non-Kramers	10	8	2	Nitrogen	T_B3 > 2K	10	NA	NA	NA	NA	NA	NA	NA	NA	Not Measured	NA	10.1021/jp406009m	Fukuda, T., Matsumura, K. & Ishikawa, N. 2013 Influence of Intramolecular f-f Interactions on Nuclear Spin Driven Quantum Tunneling of Magnetizations in Quadruple-Decker Phthalocyanine Complexes Containing Two Terbium or Dysprosium Magnetic Centers. The Journal of Physical Chemistry A 117, 10447–10454. (doi:10.1021/jp406009m)	2013	D	Unassigned	F	Unassigned	NA
264	2013_32	quadruple decker Pc complexes	LnPc2	Dy3+	Oblate	Kramers	5	8	2	Nitrogen	No Freq-dependent X''	NA	NA	NA	NA	NA	NA	NA	NA	NA	Not Measured	NA	10.1021/jp406009m	Fukuda, T., Matsumura, K. & Ishikawa, N. 2013 Influence of Intramolecular f-f Interactions on Nuclear Spin Driven Quantum Tunneling of Magnetizations in Quadruple-Decker Phthalocyanine Complexes Containing Two Terbium or Dysprosium Magnetic Centers. The Journal of Physical Chemistry A 117, 10447–10454. (doi:10.1021/jp406009m)	2013	D	Unassigned	F	Unassigned	NA
265	2013_33	Dy@7	Other Families	Dy3+	Oblate	Kramers	100	6	6	Oxygen	T_B3 > 2K	50	NA	NA	NA	842	NA	NA	NA	NA	Full Hysteresis	5	10.1038/NCHEM.1707	Blagg, R. J. et al. 2013 Magnetic relaxation pathways in lanthanide single-molecule magnets. Nature Chemistry 5, 673–678. (doi:10.1038/nchem.1707)	2013	B	Unassigned	C	Unassigned	https://www.ccdc.cam.ac.uk/structures/Search?Ccdcid=904012
266	2013_33	Dy@8	Other Families	Dy3+	Oblate	Kramers	100	6	6	Oxygen	T_B3 > 2K	45	NA	NA	NA	804	NA	NA	NA	NA	Pinched Hysteresis	5	10.1038/NCHEM.1707	Blagg, R. J. et al. 2013 Magnetic relaxation pathways in lanthanide single-molecule magnets. Nature Chemistry 5, 673–678. (doi:10.1038/nchem.1707)	2013	B	Unassigned	C	Unassigned	https://www.ccdc.cam.ac.uk/structures/Search?Ccdcid=904012
267	2013_35	(choline)[Dy(ox)(H2O)3Cl]Cl·H2O	Mixed Ligands	Dy3+	Oblate	Kramers	100	8	6	Others	Freq-dependent X''	NA	5	1200	X''(T)	78	NA	NA	9.6e-12	NA	Not Measured	NA	10.1039/c3dt51816g	Meng, Y., Liu, J.-L., Zhang, Z.-M., Lin, W.-Q., Lin, Z.-J. & Tong, M.-L. 2013 Ionothermal synthesis of two oxalate-bridged lanthanide(iii) chains with slow magnetization relaxation by using a deep eutectic solvent. Dalton Transactions 42, 12853. (doi:10.1039/c3dt51816g)	2013	B	II	B	IV	http://www.crystallography.net/cod/result/?doi=10.1039/c3dt51816g
268	2013_35	(choline)[Er(ox)(H2O)3Cl]Cl·H2O	Mixed Ligands	Er3+	Prolate	Kramers	100	8	6	Others	No Freq-dependent X''	NA	3.75	1200	X''(T)	45	NA	NA	4.9e-10	NA	Not Measured	NA	10.1039/c3dt51816g	Meng, Y., Liu, J.-L., Zhang, Z.-M., Lin, W.-Q., Lin, Z.-J. & Tong, M.-L. 2013 Ionothermal synthesis of two oxalate-bridged lanthanide(iii) chains with slow magnetization relaxation by using a deep eutectic solvent. Dalton Transactions 42, 12853. (doi:10.1039/c3dt51816g)	2013	C	II	D	IV	http://www.crystallography.net/cod/result/?doi=10.1039/c3dt51816g
269	2013_36	[LZn(μ-OAc)Dy(NO3)2]	TM near Ln	Dy3+	Oblate	Kramers	100	9	3	Oxygen	Not Measured	NA	NA	NA	NA	NA	NA	NA	NA	NA	Not Measured	NA	10.1039/c3dt51432c	Chandrasekhar, V., Chakraborty, A. & Sañudo, E. C. 2013 Ferrocene-based compartmental ligand for the assembly of neutral ZnII/LnIII heterometallic complexes. Dalton Transactions 42, 13436. (doi:10.1039/c3dt51432c)	2013	B	Unassigned	C	Unassigned	http://www.crystallography.net/cod/result/?doi=10.1039/c3dt51432c
270	2013_36	[LZn(μ-OAc)Tb(NO3)2]	TM near Ln	Tb3+	Oblate	Non-Kramers	100	9	3	Oxygen	No Freq-dependent X''	NA	NA	NA	NA	NA	NA	NA	NA	NA	Not Measured	NA	10.1039/c3dt51432c	Chandrasekhar, V., Chakraborty, A. & Sañudo, E. C. 2013 Ferrocene-based compartmental ligand for the assembly of neutral ZnII/LnIII heterometallic complexes. Dalton Transactions 42, 13436. (doi:10.1039/c3dt51432c)	2013	B	Unassigned	E	Unassigned	http://www.crystallography.net/cod/result/?doi=10.1039/c3dt51432c
271	2013_36	[LZn(μ-OAc)Gd(NO3)2·2CHCl3]	TM near Ln	Gd3+	Isotropic	Kramers	100	9	3	Oxygen	Not Measured	NA	NA	NA	NA	NA	NA	NA	NA	NA	Not Measured	NA	10.1039/c3dt51432c	Chandrasekhar, V., Chakraborty, A. & Sañudo, E. C. 2013 Ferrocene-based compartmental ligand for the assembly of neutral ZnII/LnIII heterometallic complexes. Dalton Transactions 42, 13436. (doi:10.1039/c3dt51432c)	2013	A	Unassigned	A	Unassigned	http://www.crystallography.net/cod/result/?doi=10.1039/c3dt51432c
272	2013_36	[LZn(μ-OAc)Er(NO3)2]	TM near Ln	Er3+	Prolate	Kramers	100	9	3	Oxygen	Not Measured	NA	NA	NA	NA	NA	NA	NA	NA	NA	Not Measured	NA	10.1039/c3dt51432c	Chandrasekhar, V., Chakraborty, A. & Sañudo, E. C. 2013 Ferrocene-based compartmental ligand for the assembly of neutral ZnII/LnIII heterometallic complexes. Dalton Transactions 42, 13436. (doi:10.1039/c3dt51432c)	2013	C	Unassigned	D	Unassigned	http://www.crystallography.net/cod/result/?doi=10.1039/c3dt51432c
273	2013_36	[LZn(μ-OAc)Ho(NO3)2]	TM near Ln	Ho3+	Oblate	Non-Kramers	100	9	3	Oxygen	No Freq-dependent X''	NA	NA	NA	NA	NA	NA	NA	NA	NA	Not Measured	NA	10.1039/c3dt51432c	Chandrasekhar, V., Chakraborty, A. & Sañudo, E. C. 2013 Ferrocene-based compartmental ligand for the assembly of neutral ZnII/LnIII heterometallic complexes. Dalton Transactions 42, 13436. (doi:10.1039/c3dt51432c)	2013	B	Unassigned	E	Unassigned	http://www.crystallography.net/cod/result/?doi=10.1039/c3dt51432c
274	2013_38	Zn3Tb(LBu)(NO3)3·MeOH·H2O·DMF	TM near Ln	Tb3+	Oblate	Non-Kramers	100	NA	3	Oxygen	No Freq-dependent X''	NA	NA	NA	NA	NA	NA	NA	NA	NA	No Hysteresis	NA	10.1021/ic302735j	Feltham, H. L. C., Clérac, R., Ungur, L., Chibotaru, L. F., Powell, A. K. & Brooker, S. 2013 By Design: A Macrocyclic 3d–4f Single-Molecule Magnet with Quantifiable Zero-Field Slow Relaxation of Magnetization. Inorganic Chemistry 52, 3236–3240. (doi:10.1021/ic302735j)	2013	B	Unassigned	E	Unassigned	https://www.ccdc.cam.ac.uk/structures/Search?Ccdcid=908289
275	2013_39	F64Pc2Tb-	LnPc2	Tb3+	Oblate	Non-Kramers	100	8	2	Nitrogen	T_B3 > 2K	38	NA	NA	X''(T)	525.6	NA	NA	1.33e-10	NA	No Hysteresis	2	10.1021/ic3027418	Gonidec, M., Krivokapic, I., Vidal-Gancedo, J., Davies, E. S., McMaster, J., Gorun, S. M. & Veciana, J. 2013 Highly Reduced Double-Decker Single-Molecule Magnets Exhibiting Slow Magnetic Relaxation. Inorganic Chemistry 52, 4464–4471. (doi:10.1021/ic3027418)	2013	D	III	F	VIII	NA
276	2013_39	F64Pc2Tb2-	LnPc2	Tb3+	Oblate	Non-Kramers	100	8	2	Nitrogen	Not Measured	NA	NA	NA	NA	NA	NA	NA	NA	NA	Pinched Hysteresis	1.8	10.1021/ic3027418	Gonidec, M., Krivokapic, I., Vidal-Gancedo, J., Davies, E. S., McMaster, J., Gorun, S. M. & Veciana, J. 2013 Highly Reduced Double-Decker Single-Molecule Magnets Exhibiting Slow Magnetic Relaxation. Inorganic Chemistry 52, 4464–4471. (doi:10.1021/ic3027418)	2013	D	Unassigned	F	Unassigned	NA
277	2013_40	[DyZnL(OAc)2(NO3)]·CH3OH	TM near Ln	Dy3+	Oblate	Kramers	100	9	4	Oxygen	No Freq-dependent X''	NA	NA	NA	NA	NA	NA	NA	NA	NA	Not Measured	NA	10.1021/ic400620j	Zhang, P., Zhang, L., Lin, S.-Y. & Tang, J. 2013 Tetranuclear [MDy]2 Compounds and Their Dinuclear [MDy] (M = Zn/Cu) Building Units: Their Assembly, Structures, and Magnetic Properties. Inorganic Chemistry 52, 6595–6602. (doi:10.1021/ic400620j)	2013	B	Unassigned	C	Unassigned	https://www.ccdc.cam.ac.uk/structures/Search?Ccdcid=905911
278	2013_41	[(LOEt)Ln(L)]·0.25H2O	Schiff Base	Dy3+	Oblate	Kramers	100	7	2	Oxygen+Nitrogen	No Freq-dependent X''	NA	5.5	4000	X''(T)	41.6	NA	NA	9.2e-8	NA	Not Measured	NA	10.1021/ic401421h	Gao, F., Cui, L., Liu, W., Hu, L., Zhong, Y.-W., Li, Y.-Z. & Zuo, J.-L. 2013 Seven-Coordinate Lanthanide Sandwich-Type Complexes with a Tetrathiafulvalene-Fused Schiff Base Ligand. Inorganic Chemistry 52, 11164–11172. (doi:10.1021/ic401421h)	2013	B	II	B	III	http://www.crystallography.net/cod/result/?doi=10.1021/ic401421h
279	2013_41	[(LOEt)Ln(L)]·0.25H2O	Schiff Base	Tb3+	Oblate	Non-Kramers	100	7	2	Oxygen+Nitrogen	No Freq-dependent X''	NA	NA	NA	NA	NA	NA	NA	NA	NA	Not Measured	NA	10.1021/ic401421h	Gao, F., Cui, L., Liu, W., Hu, L., Zhong, Y.-W., Li, Y.-Z. & Zuo, J.-L. 2013 Seven-Coordinate Lanthanide Sandwich-Type Complexes with a Tetrathiafulvalene-Fused Schiff Base Ligand. Inorganic Chemistry 52, 11164–11172. (doi:10.1021/ic401421h)	2013	B	Unassigned	E	Unassigned	http://www.crystallography.net/cod/result/?doi=10.1021/ic401421h
280	2013_41	[(LOEt)Ln(L)]·0.25H2O	Schiff Base	Ho3+	Oblate	Non-Kramers	100	7	2	Oxygen+Nitrogen	No Freq-dependent X''	NA	NA	NA	NA	NA	NA	NA	NA	NA	Not Measured	NA	10.1021/ic401421h	Gao, F., Cui, L., Liu, W., Hu, L., Zhong, Y.-W., Li, Y.-Z. & Zuo, J.-L. 2013 Seven-Coordinate Lanthanide Sandwich-Type Complexes with a Tetrathiafulvalene-Fused Schiff Base Ligand. Inorganic Chemistry 52, 11164–11172. (doi:10.1021/ic401421h)	2013	B	Unassigned	E	Unassigned	http://www.crystallography.net/cod/result/?doi=10.1021/ic401421h
281	2013_42	[TbIII(hfac)3(2pyNO)]	Radical	Tb3+	Oblate	Non-Kramers	100	8	4	Oxygen+Nitrogen	T_B3 > 2K	5	NA	NA	X''(T)	39.2	36	NA	4.2e-8	NA	No Hysteresis	NA	10.1039/c3dt51784e	Murakami, R., Ishida, T., Yoshii, S. & Nojiri, H. 2013 Single-molecule magnet [Tb(hfac)3(2pyNO)] (2pyNO = t-butyl 2-pyridyl nitroxide) with a relatively high barrier of magnetization reversal. Dalton Transactions 42, 13968. (doi:10.1039/c3dt51784e)	2013	B	II	E	VII	http://www.crystallography.net/cod/result/?doi=10.1039/c3dt51784e
282	2013_43	{[Dy(HPA)2(NO3)2]NO3}n	Mixed Ligands	Dy3+	Oblate	Kramers	100	8	6	Oxygen	No Freq-dependent X''	NA	3	4000	Argand	15.86	NA	NA	9.26e-6	NA	Not Measured	NA	10.1016/j.inoche.2013.05.007	Na, B., Wang, Y.-X., Han, T., Shi, W. & Cheng, P. 2013 A rare one-dimensional Dy(III) complex exhibiting slow magnetic relaxation. Inorganic Chemistry Communications 35, 19–21. (doi:10.1016/j.inoche.2013.05.007)	2013	B	II	B	III	https://www.ccdc.cam.ac.uk/structures/Search?Ccdcid=926085
283	2013_44	[Gd(Hfac)3(NIT-4PhAllO)2]	Radical	Gd3+	Isotropic	Kramers	100	8	5	Oxygen	Not Measured	NA	NA	NA	NA	NA	NA	NA	NA	NA	Not Measured	NA	10.1134/S1070328413100035	Liu, R. N., Zhao, S. P. & Xiong, C. X. 2013 Syntheses, crystal structures, and magnetic properties of two monometallic tri-spin complexes involving nitronyl nitroxide radicals-lanthanide ions. Russian Journal of Coordination Chemistry 39, 808–812. (doi:10.1134/s1070328413100035)	2013	A	Unassigned	A	Unassigned	https://www.ccdc.cam.ac.uk/structures/Search?Ccdcid=845092
284	2013_44	[Tb(Hfac)3(NIT-4PhAllO)2]	Radical	Tb3+	Oblate	Non-Kramers	100	8	5	Oxygen	No Freq-dependent X''	NA	NA	NA	NA	NA	NA	NA	NA	NA	Not Measured	NA	10.1134/S1070328413100035	Liu, R. N., Zhao, S. P. & Xiong, C. X. 2013 Syntheses, crystal structures, and magnetic properties of two monometallic tri-spin complexes involving nitronyl nitroxide radicals-lanthanide ions. Russian Journal of Coordination Chemistry 39, 808–812. (doi:10.1134/s1070328413100035)	2013	B	Unassigned	E	Unassigned	https://www.ccdc.cam.ac.uk/structures/Search?Ccdcid=845091
285	2013_45	[Gd(hfac)3(NITPh-3-Br-4-OMe)2]	Radical	Gd3+	Isotropic	Kramers	100	8	5	Oxygen	Not Measured	NA	NA	NA	NA	NA	NA	NA	NA	NA	Not Measured	NA	10.1016/j.jssc.2013.03.052	Wang, Y.-L., Gao, Y.-Y., Ma, Y., Wang, Q.-L., Li, L.-C. & Liao, D.-Z. 2013 Syntheses, crystal structures, magnetic and luminescence properties of five novel lanthanide complexes of nitronyl nitroxide radical. Journal of Solid State Chemistry 202, 276–281. (doi:10.1016/j.jssc.2013.03.052)	2013	A	Unassigned	A	Unassigned	https://www.ccdc.cam.ac.uk/structures/Search?Ccdcid=826077
286	2013_45	[Tb(hfac)3(NITPh-3-Br-4-OMe)2]	Radical	Tb3+	Oblate	Non-Kramers	100	8	5	Oxygen	No Freq-dependent X''	NA	NA	NA	NA	NA	NA	NA	NA	NA	Not Measured	NA	10.1016/j.jssc.2013.03.052	Wang, Y.-L., Gao, Y.-Y., Ma, Y., Wang, Q.-L., Li, L.-C. & Liao, D.-Z. 2013 Syntheses, crystal structures, magnetic and luminescence properties of five novel lanthanide complexes of nitronyl nitroxide radical. Journal of Solid State Chemistry 202, 276–281. (doi:10.1016/j.jssc.2013.03.052)	2013	B	Unassigned	E	Unassigned	https://www.ccdc.cam.ac.uk/structures/Search?Ccdcid=804380
287	2013_45	[Dy(hfac)3(NITPh-3-Br-4-OMe)2]	Radical	Dy3+	Oblate	Kramers	100	8	5	Oxygen	No Freq-dependent X''	NA	NA	NA	NA	NA	NA	NA	NA	NA	Not Measured	NA	10.1016/j.jssc.2013.03.052	Wang, Y.-L., Gao, Y.-Y., Ma, Y., Wang, Q.-L., Li, L.-C. & Liao, D.-Z. 2013 Syntheses, crystal structures, magnetic and luminescence properties of five novel lanthanide complexes of nitronyl nitroxide radical. Journal of Solid State Chemistry 202, 276–281. (doi:10.1016/j.jssc.2013.03.052)	2013	B	Unassigned	B	Unassigned	https://www.ccdc.cam.ac.uk/structures/Search?Ccdcid=783308
288	2013_45	[Ho(hfac)3(NITPh-3-Br-4-OMe)2]	Radical	Ho3+	Oblate	Non-Kramers	100	8	5	Oxygen	Not Measured	NA	NA	NA	NA	NA	NA	NA	NA	NA	Not Measured	NA	10.1016/j.jssc.2013.03.052	Wang, Y.-L., Gao, Y.-Y., Ma, Y., Wang, Q.-L., Li, L.-C. & Liao, D.-Z. 2013 Syntheses, crystal structures, magnetic and luminescence properties of five novel lanthanide complexes of nitronyl nitroxide radical. Journal of Solid State Chemistry 202, 276–281. (doi:10.1016/j.jssc.2013.03.052)	2013	B	Unassigned	E	Unassigned	https://www.ccdc.cam.ac.uk/structures/Search?Ccdcid=784378
289	2013_46	[{Pc(OC4H9)8}{BiPc(OC4H9)12}M{Pc(OC4H9)8}]	LnPc2	Dy3+	Oblate	Kramers	100	8	3	Nitrogen	T_B3 > 2K	19.5	NA	NA	X''(T)	68	NA	NA	5e-6	NA	Full Hysteresis	5	10.1002/chem.201301101	Wang, K., Qi, D., Wang, H., Cao, W., Li, W., Liu, T., Duan, C. & Jiang, J. 2013 Binuclear Phthalocyanine-Based Sandwich-Type Rare Earth Complexes: Unprecedented Two π-Bridged Biradical-Metal Integrated SMMs. Chemistry - A European Journal 19, 11162–11166. (doi:10.1002/chem.201301101)	2013	D	III	F	VIII	https://www.ccdc.cam.ac.uk/structures/Search?Ccdcid=905037
290	2013_46	[N(C4H9)4]22+· [{Pc-(OC4H9)8}Dy{BiPc(OC4H9)12}Dy{Pc(OC4H9)8}]2	LnPc2	Dy3+	Oblate	Kramers	100	8	3	Nitrogen	T_B3 > 2K	12	NA	NA	X''(T)	40	NA	NA	5e-6	NA	Pinched Hysteresis	2	10.1002/chem.201301101	Wang, K., Qi, D., Wang, H., Cao, W., Li, W., Liu, T., Duan, C. & Jiang, J. 2013 Binuclear Phthalocyanine-Based Sandwich-Type Rare Earth Complexes: Unprecedented Two π-Bridged Biradical-Metal Integrated SMMs. Chemistry - A European Journal 19, 11162–11166. (doi:10.1002/chem.201301101)	2013	D	III	F	VIII	https://www.ccdc.cam.ac.uk/structures/Search?Ccdcid=905038
291	2013_47	[Ln(hfac)3(NITMe)]n	Radical	Dy3+	Oblate	Kramers	100	8	5	Oxygen	No Freq-dependent X''	NA	NA	NA	Argand	21.2	NA	NA	1.22e-8	NA	Not Measured	NA	10.1016/j.ica.2012.12.025	Hu, P., Zhang, C., Gao, Y., Li, Y., Ma, Y., Li, L. & Liao, D. 2013 Lanthanide–radical linear chain compounds based on 2,4,4,5,5-pentamethylimidazoline-1-oxyl-3-oxide: Structure and magnetic properties. Inorganica Chimica Acta 398, 136–140. (doi:10.1016/j.ica.2012.12.025)	2013	B	II	B	VII	https://www.ccdc.cam.ac.uk/structures/Search?Ccdcid=891649
292	2013_48	[NdCo(bpdo)(H2O)4(CN)6]·3H2O	Other Families	Nd3+	Oblate	Kramers	100	9	8	Oxygen+Nitrogen	No Freq-dependent X''	NA	NA	NA	NA	NA	NA	NA	NA	NA	Not Measured	NA	10.1088/0953-8984/25/18/186003	Vrábel, P. et al. 2013 Slow spin relaxation induced by magnetic field in [NdCo(bpdo)(H2O)4(CN)6]⋅3H2O. Journal of Physics: Condensed Matter 25, 186003. (doi:10.1088/0953-8984/25/18/186003)	2013	B	Unassigned	C	Unassigned	NA
293	2014_1	[K(18-crown-6)][Er(COT)2]	Metallocene	Er3+	Prolate	Kramers	100	2	2	Carbon (aromatic rings)	Not Measured	NA	NA	NA	Argand	286	NA	NA	3.7e-9	NA	Full Hysteresis	11	10.1002/anie.201310451	Ungur, L., Le Roy, J. J., Korobkov, I., Murugesu, M. & Chibotaru, L. F. 2014 Fine-tuning the Local Symmetry to Attain Record Blocking Temperature and Magnetic Remanence in a Single-Ion Magnet. Angewandte Chemie International Edition 53, 4413–4417. (doi:10.1002/anie.201310451)	2014	E	I	G	I	http://www.crystallography.net/cod/result/?doi=10.1002/anie.201310451
294	2014_1	[K(18-crown-6)][Dy(COT)2]	Metallocene	Dy3+	Oblate	Kramers	100	2	2	Carbon (aromatic rings)	Not Measured	NA	NA	NA	Argand	11	NA	NA	2.2e-5	NA	No Hysteresis	1.8	10.1002/anie.201310451	Ungur, L., Le Roy, J. J., Korobkov, I., Murugesu, M. & Chibotaru, L. F. 2014 Fine-tuning the Local Symmetry to Attain Record Blocking Temperature and Magnetic Remanence in a Single-Ion Magnet. Angewandte Chemie International Edition 53, 4413–4417. (doi:10.1002/anie.201310451)	2014	E	I	G	I	http://www.crystallography.net/cod/result/?doi=10.1002/anie.201310451
295	2014_3	[DyIr6(ppy)12(bpp)2(bppH)4](CF3SO3)·8H2O	Other Families	Dy3+	Oblate	Kramers	100	6	6	Oxygen	No Freq-dependent X''	NA	NA	NA	Argand	42.9	NA	NA	3.8e-8	NA	No Hysteresis	NA	10.1039/c4cc02951h	Zeng, D., Ren, M., Bao, S.-S., Li, L. & Zheng, L.-M. 2014 A luminescent heptanuclear DyIr6 complex showing field-induced slow magnetization relaxation. Chemical Communications 50, 8356. (doi:10.1039/c4cc02951h)	2014	B	II	C	VI	http://www.crystallography.net/cod/result/?doi=10.1039/c4cc02951h
296	2014_4	[ZnDy(NO3)2(L)2(CH3CO2)]	Mixed Ligands	Dy3+	Oblate	Kramers	100	9	5	Oxygen	No Freq-dependent X''	NA	NA	NA	Argand	119.52	NA	NA	6.2e-9	NA	Not Measured	NA	10.1039/c4cc02094d	Upadhyay, A., Singh, S. K., Das, C., Mondol, R., Langley, S. K., Murray, K. S., Rajaraman, G. & Shanmugam, M. 2014 Enhancing the effective energy barrier of a Dy(iii) SMM using a bridged diamagnetic Zn(ii) ion. Chem. Commun. 50, 8838–8841. (doi:10.1039/c4cc02094d)	2014	B	II	C	III	http://www.crystallography.net/cod/result/?doi=10.1039/c4cc02094d
297	2014_4	[Dy(HL)2(NO3)3]	Mixed Ligands	Dy3+	Oblate	Kramers	100	NA	6	Oxygen	No Freq-dependent X''	NA	NA	NA	Argand	23.04	NA	NA	4.2e-7	NA	Not Measured	NA	10.1039/c4cc02094d	Upadhyay, A., Singh, S. K., Das, C., Mondol, R., Langley, S. K., Murray, K. S., Rajaraman, G. & Shanmugam, M. 2014 Enhancing the effective energy barrier of a Dy(iii) SMM using a bridged diamagnetic Zn(ii) ion. Chem. Commun. 50, 8838–8841. (doi:10.1039/c4cc02094d)	2014	B	II	C	III	http://www.crystallography.net/cod/result/?doi=10.1039/c4cc02094d
298	2014_5	[(C6Me6)Dy(AlCl4)3]	Mixed Ligands	Dy3+	Oblate	Kramers	100	4	4	Others	T_B3 > 2K	8	NA	NA	Argand	101	NA	NA	5.1e-10	NA	Pinched Hysteresis	3	10.1039/c4cc04262j	Liu, S.-S., Ziller, J. W., Zhang, Y.-Q., Wang, B.-W., Evans, W. J. & Gao, S. 2014 A half-sandwich organometallic single-ion magnet with hexamethylbenzene coordinated to the Dy(iii) ion. Chem. Commun. 50, 11418–11420. (doi:10.1039/c4cc04262j)	2014	C	II	D	IV	http://www.crystallography.net/cod/result/?doi=10.1039/c4cc04262j
299	2014_6	[Co2Dy(valdien)2(OCH3)2(chp)2]·ClO4·5H2O	Schiff Base	Dy3+	Oblate	Kramers	100	8	6	Oxygen	T_B3 > 2K	25	NA	NA	X''(T)	74.1	NA	NA	2.5e-10	NA	Pinched Hysteresis	1.9	10.1002/asia.201402001	Liu, C.-M., Zhang, D.-Q., Hao, X. & Zhu, D.-B. 2014 Trinuclear [CoIII2-LnIII] (Ln=Tb, Dy) Single-Ion Magnets with Mixed 6-Chloro-2-Hydroxypyridine and Schiff Base Ligands. Chemistry - An Asian Journal 9, 1847–1853. (doi:10.1002/asia.201402001)	2014	B	II	B	III	https://www.ccdc.cam.ac.uk/structures/Search?Ccdcid=983685
300	2014_6	[Co2Tb(valdien)2(OCH3)2(chp)2]·ClO4·2H2O·CH3OH	Schiff Base	Tb3+	Oblate	Non-Kramers	100	8	6	Oxygen	T_B3 > 2K	2.5	NA	NA	Argand	32.3	NA	NA	5.6e-6	NA	No Hysteresis	1.9	10.1002/asia.201402001	Liu, C.-M., Zhang, D.-Q., Hao, X. & Zhu, D.-B. 2014 Trinuclear [CoIII2-LnIII] (Ln=Tb, Dy) Single-Ion Magnets with Mixed 6-Chloro-2-Hydroxypyridine and Schiff Base Ligands. Chemistry - An Asian Journal 9, 1847–1853. (doi:10.1002/asia.201402001)	2014	B	II	E	VII	https://www.ccdc.cam.ac.uk/structures/Search?Ccdcid=983686
301	2014_8	[Yb(Murex)3]·11H2O	Other Families	Yb3+	Prolate	Kramers	100	9	3	Oxygen+Nitrogen	Freq-dependent X''	NA	NA	NA	Argand	15.6	NA	NA	2.73e-6	NA	Not Measured	NA	10.1002/chem.201303833	Yi, X. et al. 2014 Unraveling the Crystal Structure of Lanthanide-Murexide Complexes: Use of an Ancient Complexometry Indicator as a Near-Infrared-Emitting Single-Ion Magnet. Chemistry - A European Journal 20, 1569–1576. (doi:10.1002/chem.201303833)	2014	C	II	D	VI	https://www.ccdc.cam.ac.uk/structures/Search?Ccdcid=963242
302	2014_9	[Cp*2Tb(BPh4)]	Mixed Ligands	Tb3+	Oblate	Non-Kramers	100	6	3	Carbon (aromatic rings)	Not Measured	NA	NA	NA	X''(T)	318	NA	NA	5e-10	NA	Pinched Hysteresis	1.8	10.1002/chem.201403751	Demir, S., Zadrozny, J. M. & Long, J. R. 2014 Large Spin-Relaxation Barriers for the Low-Symmetry Organolanthanide Complexes [Cp*2Ln(BPh4)] (Cp*=pentamethylcyclopentadienyl; Ln=Tb, Dy). Chemistry - A European Journal 20, 9524–9529. (doi:10.1002/chem.201403751)	2014	B	II	E	III	NA
303	2014_9	[Cp*2Dy(BPh4)]	Mixed Ligands	Dy3+	Oblate	Kramers	100	6	3	Carbon (aromatic rings)	Not Measured	NA	NA	NA	X''(T)	310.8	NA	310.8	NA	8e-10	Pinched Hysteresis	5.3	10.1002/chem.201403751	Demir, S., Zadrozny, J. M. & Long, J. R. 2014 Large Spin-Relaxation Barriers for the Low-Symmetry Organolanthanide Complexes [Cp*2Ln(BPh4)] (Cp*=pentamethylcyclopentadienyl; Ln=Tb, Dy). Chemistry - A European Journal 20, 9524–9529. (doi:10.1002/chem.201403751)	2014	B	Unassigned	C	Unassigned	NA
304	2014_9	[Cp*2Tb(BPh4)]	Mixed Ligands	Tb3+	Oblate	Non-Kramers	25	6	3	Carbon (aromatic rings)	Not Measured	NA	NA	NA	X''(T)	452.16	NA	NA	2e-8	NA	Pinched Hysteresis	2.5	10.1002/chem.201403751	Demir, S., Zadrozny, J. M. & Long, J. R. 2014 Large Spin-Relaxation Barriers for the Low-Symmetry Organolanthanide Complexes [Cp*2Ln(BPh4)] (Cp*=pentamethylcyclopentadienyl; Ln=Tb, Dy). Chemistry - A European Journal 20, 9524–9529. (doi:10.1002/chem.201403751)	2014	B	II	E	III	NA
305	2014_9	[Cp*2Dy(BPh4)]	Mixed Ligands	Dy3+	Oblate	Kramers	20	6	3	Carbon (aromatic rings)	Not Measured	NA	NA	NA	X''(T)	476	NA	476	NA	1e-9	Pinched Hysteresis	5.2	10.1002/chem.201403751	Demir, S., Zadrozny, J. M. & Long, J. R. 2014 Large Spin-Relaxation Barriers for the Low-Symmetry Organolanthanide Complexes [Cp*2Ln(BPh4)] (Cp*=pentamethylcyclopentadienyl; Ln=Tb, Dy). Chemistry - A European Journal 20, 9524–9529. (doi:10.1002/chem.201403751)	2014	B	Unassigned	C	Unassigned	NA
306	2014_10	{(H3O)[Tb(NA)2]·H2O}n	Other Families	Tb3+	Oblate	Non-Kramers	100	6	6	Oxygen	No Freq-dependent X''	NA	NA	NA	NA	NA	NA	NA	NA	NA	Not Measured	NA	10.1002/chem.201404573	Na, B., Zhang, X.-J., Shi, W., Zhang, Y.-Q., Wang, B.-W., Gao, C., Gao, S. & Cheng, P. 2014 Six-Coordinate Lanthanide Complexes: Slow Relaxation of Magnetization in the Dysprosium(III) Complex. Chemistry - A European Journal 20, 15975–15980. (doi:10.1002/chem.201404573)	2014	B	Unassigned	E	Unassigned	https://www.ccdc.cam.ac.uk/structures/Search?Ccdcid=1003329
307	2014_10	{(H3O)[Dy(NA)2]·H2O}n	Other Families	Dy3+	Oblate	Kramers	100	6	6	Oxygen	Freq-dependent X''	NA	NA	NA	NA	NA	NA	NA	NA	NA	Not Measured	NA	10.1002/chem.201404573	Na, B., Zhang, X.-J., Shi, W., Zhang, Y.-Q., Wang, B.-W., Gao, C., Gao, S. & Cheng, P. 2014 Six-Coordinate Lanthanide Complexes: Slow Relaxation of Magnetization in the Dysprosium(III) Complex. Chemistry - A European Journal 20, 15975–15980. (doi:10.1002/chem.201404573)	2014	B	Unassigned	C	Unassigned	https://www.ccdc.cam.ac.uk/structures/Search?Ccdcid=1003330
308	2014_10	{(H3O)[Dy(NA)2]·H2O}n	Other Families	Dy3+	Oblate	Kramers	4.1	6	6	Oxygen	T_B3 > 2K	15.5	NA	NA	X''(T)	75	NA	NA	4.21e-5	NA	Pinched Hysteresis	5	10.1002/chem.201404573	Na, B., Zhang, X.-J., Shi, W., Zhang, Y.-Q., Wang, B.-W., Gao, C., Gao, S. & Cheng, P. 2014 Six-Coordinate Lanthanide Complexes: Slow Relaxation of Magnetization in the Dysprosium(III) Complex. Chemistry - A European Journal 20, 15975–15980. (doi:10.1002/chem.201404573)	2014	B	II	C	VI	https://www.ccdc.cam.ac.uk/structures/Search?Ccdcid=1003330
