Repository: asche1/PyCrystalField

# Batch processing multiple single ion magnet cif files and simulating the ground state anisotropy using PyCrystalField.

## Allen Scheie, June 2021

To process the cif files, run "PCF_BatchProcessCIF.py". 
It generates the output in "calculatedOutput.tsv", a set of shape files in the /shapefiles subdirectory, 
and a set of truncated .cif files (also in the /shapefiles subdirectory) giving the ligand environment 
and orientation used for the calculation.

To add .cif files to the list, add them to the CIFs-initset directory, also adding the necessary info
to "Data_Selected_SIM_samples.tsv".

Note that this was coded on a Linux machine, so the function call to SHAPE (line 128 in

File: SIM_BatchProcess/lib/SIMDAVIS_dataset.tsv (part 5 of 19)
sample_ID	paper_number	compound	chemical_family	Ln_ion	Ln_anisotropy	Ln_Kramers	concentration	coordination_number	number_of_ligands	coordination_elements	X_im_max	T_B3	T_B3H	H	Fit	Ueff	Ueff_2	Ueff_ff	tau0	tau0_ff	Hyst	T_hyst	DOI	reference	year	mol_cluster	mag_struct_cluster	mol_cluster_2	mag_struct_cluster_2	link_to_CIF
309	2014_10	{(H3O)[Ho(NA)2]·H2O}n	Other Families	Ho3+	Oblate	Non-Kramers	100	6	6	Oxygen	No Freq-dependent X''	NA	NA	NA	NA	NA	NA	NA	NA	NA	Not Measured	NA	10.1002/chem.201404573	Na, B., Zhang, X.-J., Shi, W., Zhang, Y.-Q., Wang, B.-W., Gao, C., Gao, S. & Cheng, P. 2014 Six-Coordinate Lanthanide Complexes: Slow Relaxation of Magnetization in the Dysprosium(III) Complex. Chemistry - A European Journal 20, 15975–15980. (doi:10.1002/chem.201404573)	2014	B	Unassigned	E	Unassigned	https://www.ccdc.cam.ac.uk/structures/Search?Ccdcid=1003331
310	2014_11	Er(trensal)	Other Families	Er3+	Prolate	Kramers	10	7	NA	Oxygen+Nitrogen	Freq-dependent X''	NA	NA	NA	Argand	NA	NA	77.7	NA	1.3e-13	No Hysteresis	NA	10.1039/c3sc53044b	Pedersen, K. S. et al. 2014 Modifying the properties of 4f single-ion magnets by peripheral ligand functionalisation. Chem. Sci. 5, 1650–1660. (doi:10.1039/c3sc53044b)	2014	C	Unassigned	D	Unassigned	http://www.crystallography.net/cod/result/?doi=10.1039/c3sc53044b
311	2014_11	Er(3-I,5-Me-trensal)	Other Families	Er3+	Prolate	Kramers	100	7	NA	Oxygen+Nitrogen	Freq-dependent X''	NA	NA	NA	NA	NA	NA	NA	NA	NA	No Hysteresis	NA	10.1039/c3sc53044b	Pedersen, K. S. et al. 2014 Modifying the properties of 4f single-ion magnets by peripheral ligand functionalisation. Chem. Sci. 5, 1650–1660. (doi:10.1039/c3sc53044b)	2014	C	Unassigned	D	Unassigned	http://www.crystallography.net/cod/result/?doi=10.1039/c3sc53044b
312	2014_11	Er(5-Cltrensal)	Other Families	Er3+	Prolate	Kramers	100	7	NA	Oxygen+Nitrogen	Freq-dependent X''	NA	NA	NA	NA	NA	NA	NA	NA	NA	No Hysteresis	NA	10.1039/c3sc53044b	Pedersen, K. S. et al. 2014 Modifying the properties of 4f single-ion magnets by peripheral ligand functionalisation. Chem. Sci. 5, 1650–1660. (doi:10.1039/c3sc53044b)	2014	C	Unassigned	D	Unassigned	http://www.crystallography.net/cod/result/?doi=10.1039/c3sc53044b
313	2014_12	Er(trensal)	Other Families	Er3+	Prolate	Kramers	100	7	NA	Oxygen+Nitrogen	No Freq-dependent X''	NA	NA	NA	NA	NA	NA	NA	NA	NA	Not Measured	NA	10.1039/c3cc48866g	Lucaccini, E., Sorace, L., Perfetti, M., Costes, J.-P. & Sessoli, R. 2014 Beyond the anisotropy barrier: slow relaxation of the magnetization in both easy-axis and easy-plane Ln(trensal) complexes. Chem. Commun. 50, 1648–1651. (doi:10.1039/c3cc48866g)	2014	C	Unassigned	D	Unassigned	NA
314	2014_12	Er(trensal)	Other Families	Er3+	Prolate	Kramers	5.8	7	NA	Oxygen+Nitrogen	No Freq-dependent X''	NA	4	800	NA	NA	NA	NA	NA	NA	Not Measured	NA	10.1039/c3cc48866g	Lucaccini, E., Sorace, L., Perfetti, M., Costes, J.-P. & Sessoli, R. 2014 Beyond the anisotropy barrier: slow relaxation of the magnetization in both easy-axis and easy-plane Ln(trensal) complexes. Chem. Commun. 50, 1648–1651. (doi:10.1039/c3cc48866g)	2014	C	Unassigned	D	Unassigned	NA
315	2014_12	Dy(trensal)	Other Families	Dy3+	Oblate	Kramers	100	7	NA	Oxygen+Nitrogen	No Freq-dependent X''	NA	NA	NA	NA	NA	NA	NA	NA	NA	Not Measured	NA	10.1039/c3cc48866g	Lucaccini, E., Sorace, L., Perfetti, M., Costes, J.-P. & Sessoli, R. 2014 Beyond the anisotropy barrier: slow relaxation of the magnetization in both easy-axis and easy-plane Ln(trensal) complexes. Chem. Commun. 50, 1648–1651. (doi:10.1039/c3cc48866g)	2014	B	Unassigned	C	Unassigned	NA
316	2014_12	Dy(trensal)	Other Families	Dy3+	Oblate	Kramers	3.1	7	NA	Oxygen+Nitrogen	No Freq-dependent X''	NA	NA	NA	NA	NA	NA	NA	NA	NA	Not Measured	NA	10.1039/c3cc48866g	Lucaccini, E., Sorace, L., Perfetti, M., Costes, J.-P. & Sessoli, R. 2014 Beyond the anisotropy barrier: slow relaxation of the magnetization in both easy-axis and easy-plane Ln(trensal) complexes. Chem. Commun. 50, 1648–1651. (doi:10.1039/c3cc48866g)	2014	B	Unassigned	C	Unassigned	NA
317	2014_13	[DyZn6(µ3-OH)(Gly)6(µ2-NO3)3](OH)(NO3)2-8H2O	TM near Ln	Dy3+	Oblate	Kramers	100	9	9	Oxygen	T_B3 > 2K	3	NA	NA	Argand	37.04	NA	NA	4.21e-10	NA	Not Measured	NA	10.1039/c3cc49342c	Xiong, G., Qin, X.-Y., Shi, P.-F., Hou, Y.-L., Cui, J.-Z. & Zhao, B. 2014 New strategy to construct single-ion magnets: a unique Dy@Zn6 cluster exhibiting slow magnetic relaxation. Chem. Commun. 50, 4255–4257. (doi:10.1039/c3cc49342c)	2014	B	II	C	V	http://www.crystallography.net/cod/result/?doi=10.1039/c3cc49342c
318	2014_13	[ErZn6(µ3-OH)(Gly)6(µ2-NO3)3](OH)(NO3)2-8H2O	TM near Ln	Er3+	Prolate	Kramers	100	9	9	Oxygen	No Freq-dependent X''	NA	NA	NA	NA	NA	NA	NA	NA	NA	Not Measured	NA	10.1039/c3cc49342c	Xiong, G., Qin, X.-Y., Shi, P.-F., Hou, Y.-L., Cui, J.-Z. & Zhao, B. 2014 New strategy to construct single-ion magnets: a unique Dy@Zn6 cluster exhibiting slow magnetic relaxation. Chem. Commun. 50, 4255–4257. (doi:10.1039/c3cc49342c)	2014	C	Unassigned	D	Unassigned	http://www.crystallography.net/cod/result/?doi=10.1039/c3cc49342c
319	2014_14	Dy(e-urea)8(NO3)3	Other Families	Dy3+	Oblate	Kramers	100	8	8	Oxygen	T_B3 > 2K	3.3	NA	NA	X''(T)	37.68	NA	NA	1.47e-9	NA	No Hysteresis	NA	10.1039/c3ce41762j	Liu, Q.-Y., Li, Y.-L., Xiong, W.-L., Wang, Y.-L., Luo, F., Liu, C.-M. & Chen, L.-L. 2014 Urothermal synthesis of mononuclear lanthanide compounds: slow magnetization relaxation observed in Dy analogue. CrystEngComm 16, 585–590. (doi:10.1039/c3ce41762j)	2014	B	II	C	VI	http://www.crystallography.net/cod/result/?doi=10.1039/c3ce41762j
320	2014_14	Tb(e-urea)8(NO3)4	Other Families	Tb3+	Oblate	Non-Kramers	100	8	8	Oxygen	No Freq-dependent X''	NA	NA	NA	NA	NA	NA	NA	NA	NA	Not Measured	NA	10.1039/c3ce41762j	Liu, Q.-Y., Li, Y.-L., Xiong, W.-L., Wang, Y.-L., Luo, F., Liu, C.-M. & Chen, L.-L. 2014 Urothermal synthesis of mononuclear lanthanide compounds: slow magnetization relaxation observed in Dy analogue. CrystEngComm 16, 585–590. (doi:10.1039/c3ce41762j)	2014	B	Unassigned	E	Unassigned	http://www.crystallography.net/cod/result/?doi=10.1039/c3ce41762j
321	2014_15	[2,6-(2,6-C6H3R2N5CH)2-C6H3]DyCl2(THF)2 (DyNCN)	Mixed Ligands	Dy3+	Oblate	Kramers	100	7	5	Others	T_B3 > 2K	27.5	NA	NA	X''(T)	335.52	NA	NA	6e-10	NA	Pinched Hysteresis	1.9	10.1038/srep05471	Guo, Y.-N., Ungur, L., Granroth, G. E., Powell, A. K., Wu, C., Nagler, S. E., Tang, J., Chibotaru, L. F. & Cui, D. 2014 An NCN-pincer ligand dysprosium single-ion magnet showing magnetic relaxation via the second excited state. Scientific Reports 4. (doi:10.1038/srep05471)	2014	B	II	B	IV	NA
322	2014_15	Dy0.05Lu0.95NCN	Mixed Ligands	Dy3+	Oblate	Kramers	5	7	5	Others	T_B3 > 2K	28.4	NA	NA	X''(T)	388.8	NA	NA	1.3e-10	NA	Pinched Hysteresis	1.9	10.1038/srep05471	Guo, Y.-N., Ungur, L., Granroth, G. E., Powell, A. K., Wu, C., Nagler, S. E., Tang, J., Chibotaru, L. F. & Cui, D. 2014 An NCN-pincer ligand dysprosium single-ion magnet showing magnetic relaxation via the second excited state. Scientific Reports 4. (doi:10.1038/srep05471)	2014	B	II	B	IV	NA
323	2014_16	Gd(glu)(pic)(H2O)2	Mixed Ligands	Gd3+	Isotropic	Kramers	100	8	6	Oxygen+Nitrogen	T_B3 > 2K	4	NA	NA	X''(T)	11.43	NA	NA	7.17e-6	NA	No Hysteresis	2	10.1039/c3dt52748d	Girginova, P. I., Pereira, L. C. J., Coutinho, J. T., Santos, I. C. & Almeida, M. 2014 Slow magnetic relaxation in lanthanide ladder type coordination polymers. Dalton Trans. 43, 1897–1905. (doi:10.1039/c3dt52748d)	2014	A	II	A	III	http://www.crystallography.net/cod/result/?doi=10.1039/c3dt52748d
324	2014_16	Tb(glu)(pic)(H2O)3	Mixed Ligands	Tb3+	Oblate	Non-Kramers	100	8	6	Oxygen+Nitrogen	Freq-dependent X''	NA	NA	NA	NA	NA	NA	NA	NA	NA	No Hysteresis	2	10.1039/c3dt52748d	Girginova, P. I., Pereira, L. C. J., Coutinho, J. T., Santos, I. C. & Almeida, M. 2014 Slow magnetic relaxation in lanthanide ladder type coordination polymers. Dalton Trans. 43, 1897–1905. (doi:10.1039/c3dt52748d)	2014	B	Unassigned	E	Unassigned	http://www.crystallography.net/cod/result/?doi=10.1039/c3dt52748d
325	2014_16	Dy(glu)(pic)(H2O)4	Mixed Ligands	Dy3+	Oblate	Kramers	100	8	6	Oxygen+Nitrogen	T_B3 > 2K	8.5	NA	NA	X''(T)	66.93	NA	NA	4.7e-8	NA	No Hysteresis	2	10.1039/c3dt52748d	Girginova, P. I., Pereira, L. C. J., Coutinho, J. T., Santos, I. C. & Almeida, M. 2014 Slow magnetic relaxation in lanthanide ladder type coordination polymers. Dalton Trans. 43, 1897–1905. (doi:10.1039/c3dt52748d)	2014	B	II	B	III	http://www.crystallography.net/cod/result/?doi=10.1039/c3dt52748d
326	2014_16	Er(glu)(pic)(H2O)5	Mixed Ligands	Er3+	Prolate	Kramers	100	8	6	Oxygen+Nitrogen	T_B3 > 2K	4	NA	NA	X''(T)	14.66	NA	NA	4.3e-6	NA	No Hysteresis	2	10.1039/c3dt52748d	Girginova, P. I., Pereira, L. C. J., Coutinho, J. T., Santos, I. C. & Almeida, M. 2014 Slow magnetic relaxation in lanthanide ladder type coordination polymers. Dalton Trans. 43, 1897–1905. (doi:10.1039/c3dt52748d)	2014	C	II	D	III	http://www.crystallography.net/cod/result/?doi=10.1039/c3dt52748d
327	2014_17	[Nd(hfac)3(NIT-3BrPhOMe)]n	Radical	Nd3+	Oblate	Kramers	100	8	5	Oxygen	No Freq-dependent X''	NA	NA	NA	NA	NA	NA	NA	NA	NA	Not Measured	NA	10.1039/c3dt52959b	Hu, P., Wang, X., Ma, Y., Wang, Q., Li, L. & Liao, D. 2014 A new family of Ln–radical chains (Ln = Nd, Sm, Gd, Tb and Dy): synthesis, structure, and magnetic properties. Dalton Trans. 43, 2234–2243. (doi:10.1039/c3dt52959b)	2014	B	Unassigned	C	Unassigned	http://www.crystallography.net/cod/result/?doi=10.1039/c3dt52959b
328	2014_17	[Sm(hfac)3(NIT-3BrPhOMe)]n	Radical	Sm3+	Prolate	Kramers	100	8	5	Oxygen	No Freq-dependent X''	NA	NA	NA	NA	NA	NA	NA	NA	NA	Not Measured	NA	10.1039/c3dt52959b	Hu, P., Wang, X., Ma, Y., Wang, Q., Li, L. & Liao, D. 2014 A new family of Ln–radical chains (Ln = Nd, Sm, Gd, Tb and Dy): synthesis, structure, and magnetic properties. Dalton Trans. 43, 2234–2243. (doi:10.1039/c3dt52959b)	2014	C	Unassigned	D	Unassigned	http://www.crystallography.net/cod/result/?doi=10.1039/c3dt52959b
329	2014_17	[Gd(hfac)3(NIT-3BrPhOMe)]n	Radical	Gd3+	Isotropic	Kramers	100	8	5	Oxygen	No Freq-dependent X''	NA	NA	NA	NA	NA	NA	NA	NA	NA	Not Measured	NA	10.1039/c3dt52959b	Hu, P., Wang, X., Ma, Y., Wang, Q., Li, L. & Liao, D. 2014 A new family of Ln–radical chains (Ln = Nd, Sm, Gd, Tb and Dy): synthesis, structure, and magnetic properties. Dalton Trans. 43, 2234–2243. (doi:10.1039/c3dt52959b)	2014	A	Unassigned	A	Unassigned	http://www.crystallography.net/cod/result/?doi=10.1039/c3dt52959b
330	2014_17	[Tb(hfac)3(NIT-3BrPhOMe)]n	Radical	Tb3+	Oblate	Non-Kramers	100	8	5	Oxygen	T_B3 > 2K	9	NA	NA	X''(T)	58.75	NA	NA	2.25e-7	NA	Pinched Hysteresis	2	10.1039/c3dt52959b	Hu, P., Wang, X., Ma, Y., Wang, Q., Li, L. & Liao, D. 2014 A new family of Ln–radical chains (Ln = Nd, Sm, Gd, Tb and Dy): synthesis, structure, and magnetic properties. Dalton Trans. 43, 2234–2243. (doi:10.1039/c3dt52959b)	2014	B	II	E	VII	http://www.crystallography.net/cod/result/?doi=10.1039/c3dt52959b
331	2014_17	[Dy(hfac)3(NIT-3BrPhOMe)]n	Radical	Dy3+	Oblate	Kramers	100	8	5	Oxygen	T_B3 > 2K	3.4	NA	NA	X''(T)	39.84	NA	NA	2.43e-10	NA	No Hysteresis	2	10.1039/c3dt52959b	Hu, P., Wang, X., Ma, Y., Wang, Q., Li, L. & Liao, D. 2014 A new family of Ln–radical chains (Ln = Nd, Sm, Gd, Tb and Dy): synthesis, structure, and magnetic properties. Dalton Trans. 43, 2234–2243. (doi:10.1039/c3dt52959b)	2014	B	II	B	VII	http://www.crystallography.net/cod/result/?doi=10.1039/c3dt52959b
332	2014_18	[Dy(AlMe4)3]	Other Families	Dy3+	Oblate	Kramers	100	6	3	Carbon (aromatic rings)	T_B3 > 2K	2.5	NA	NA	NA	NA	NA	NA	NA	NA	Not Measured	NA	10.1039/c3dt52337c	König, S. N., Chilton, N. F., Maichle-Mössmer, C., Pineda, E. M., Pugh, T., Anwander, R. & Layfield, R. A. 2014 Fast magnetic relaxation in an octahedral dysprosium tetramethyl-aluminate complex. Dalton Trans. 43, 3035–3038. (doi:10.1039/c3dt52337c)	2014	B	Unassigned	C	Unassigned	http://www.crystallography.net/cod/result/?doi=10.1039/c3dt52337c
333	2014_18	[Dy(AlMe4)3]	Other Families	Dy3+	Oblate	Kramers	4.8	6	3	Carbon (aromatic rings)	T_B3 > 2K	2.5	NA	NA	NA	15.12	NA	NA	2.91e-7	NA	Not Measured	NA	10.1039/c3dt52337c	König, S. N., Chilton, N. F., Maichle-Mössmer, C., Pineda, E. M., Pugh, T., Anwander, R. & Layfield, R. A. 2014 Fast magnetic relaxation in an octahedral dysprosium tetramethyl-aluminate complex. Dalton Trans. 43, 3035–3038. (doi:10.1039/c3dt52337c)	2014	B	II	C	VI	http://www.crystallography.net/cod/result/?doi=10.1039/c3dt52337c
334	2014_20	[Er(h)3(bipy)]	Diketonate	Er3+	Prolate	Kramers	100	8	4	Oxygen+Nitrogen	Freq-dependent X''	NA	NA	NA	X''(T)	7.98	NA	NA	2.8e-6	NA	No Hysteresis	5	10.1039/c4dt00168k	Silva, M. R., Martín-Ramos, P., Coutinho, J. T., Pereira, L. C. J. & Martín-Gil, J. 2014 Effect of the capping ligand on luminescent erbium(iii) β-diketonate single-ion magnets. Dalton Transactions 43, 6752. (doi:10.1039/c4dt00168k)	2014	C	II	D	III	http://www.crystallography.net/cod/result/?doi=10.1039/c4dt00168k
335	2014_20	[Er(h)3(5NO2phen)]	Diketonate	Er3+	Prolate	Kramers	100	8	4	Oxygen+Nitrogen	Freq-dependent X''	NA	NA	NA	X''(T)	12.97	NA	NA	4.1e-7	NA	No Hysteresis	10	10.1039/c4dt00168k	Silva, M. R., Martín-Ramos, P., Coutinho, J. T., Pereira, L. C. J. & Martín-Gil, J. 2014 Effect of the capping ligand on luminescent erbium(iii) β-diketonate single-ion magnets. Dalton Transactions 43, 6752. (doi:10.1039/c4dt00168k)	2014	C	II	D	III	http://www.crystallography.net/cod/result/?doi=10.1039/c4dt00168k
336	2014_20	[Er(h)3(bath)]	Diketonate	Er3+	Prolate	Kramers	100	8	4	Oxygen+Nitrogen	T_B3 > 2K	3.3	NA	NA	X''(T)	22.81	NA	NA	1.6e-7	NA	No Hysteresis	10	10.1039/c4dt00168k	Silva, M. R., Martín-Ramos, P., Coutinho, J. T., Pereira, L. C. J. & Martín-Gil, J. 2014 Effect of the capping ligand on luminescent erbium(iii) β-diketonate single-ion magnets. Dalton Transactions 43, 6752. (doi:10.1039/c4dt00168k)	2014	C	II	D	III	http://www.crystallography.net/cod/result/?doi=10.1039/c4dt00168k
337	2014_21	DyY(obPc)3	LnPc2	Dy3+	Oblate	Kramers	100	8	2	Nitrogen	Freq-dependent X''	NA	NA	NA	NA	NA	NA	NA	NA	NA	Not Measured	NA	10.1039/c4dt00042k	Katoh, K., Asano, R., Miura, A., Horii, Y., Morita, T., Breedlove, B. K. & Yamashita, M. 2014 Effect of f–f interactions on quantum tunnelling of the magnetization: mono- and dinuclear Dy(iii) phthalocyaninato triple-decker single-molecule magnets with the same octacoordination environment. Dalton Transactions 43, 7716. (doi:10.1039/c4dt00042k)	2014	D	Unassigned	F	Unassigned	http://www.crystallography.net/cod/result/?doi=10.1039/c4dt00042k
338	2014_22	[ZnIIDyIII(L)(DBM)3]	Mixed Ligands	Dy3+	Oblate	Kramers	100	8	3	Oxygen	T_B3 > 2K	6	NA	NA	X''(T)	36.5	NA	NA	1.56e-6	NA	Not Measured	NA	10.1039/c4dt00740a	Xie, Q.-W., Wu, S.-Q., Shi, W.-B., Liu, C.-M., Cui, A.-L. & Kou, H.-Z. 2014 Heterodinuclear MII–LnIII single molecule magnets constructed from exchange-coupled single ion magnets. Dalton Transactions 43, 11309. (doi:10.1039/c4dt00740a)	2014	B	II	C	III	http://www.crystallography.net/cod/result/?doi=10.1039/c4dt00740a
339	2014_23	[Tb(bipyNO)4](TfO)3·x solvent	Other Families	Tb3+	Oblate	Non-Kramers	100	8	8	Oxygen	Freq-dependent X''	NA	4	10000	NA	NA	NA	NA	NA	NA	Not Measured	NA	10.1002/chem.201402255	Baldoví, J. J., Coronado, E., Gaita-Ariño, A., Gamer, C., Giménez-Marqués, M. & Mínguez Espallargas, G. 2014 A SIM-MOF: Three-Dimensional Organisation of Single-Ion Magnets with Anion-Exchange Capabilities. Chemistry - A European Journal 20, 10695–10702. (doi:10.1002/chem.201402255)	2014	B	Unassigned	E	Unassigned	https://www.ccdc.cam.ac.uk/structures/Search?Ccdcid=987654
340	2014_23	[Dy(bipyNO)4](TfO)3·x solvent	Other Families	Dy3+	Oblate	Kramers	100	8	8	Oxygen	Freq-dependent X''	NA	4.5	10000	X''(T)	17.9	NA	NA	1.86e-7	NA	Not Measured	NA	10.1002/chem.201402255	Baldoví, J. J., Coronado, E., Gaita-Ariño, A., Gamer, C., Giménez-Marqués, M. & Mínguez Espallargas, G. 2014 A SIM-MOF: Three-Dimensional Organisation of Single-Ion Magnets with Anion-Exchange Capabilities. Chemistry - A European Journal 20, 10695–10702. (doi:10.1002/chem.201402255)	2014	B	II	C	VI	https://www.ccdc.cam.ac.uk/structures/Search?Ccdcid=987655
341	2014_23	[Dy(bipyNO)4](TfO)3·x solvent	Other Families	Dy3+	Oblate	Kramers	9.09090909090909	8	8	Oxygen	Freq-dependent X''	NA	NA	NA	NA	NA	NA	NA	NA	NA	Not Measured	NA	10.1002/chem.201402255	Baldoví, J. J., Coronado, E., Gaita-Ariño, A., Gamer, C., Giménez-Marqués, M. & Mínguez Espallargas, G. 2014 A SIM-MOF: Three-Dimensional Organisation of Single-Ion Magnets with Anion-Exchange Capabilities. Chemistry - A European Journal 20, 10695–10702. (doi:10.1002/chem.201402255)	2014	B	Unassigned	C	Unassigned	https://www.ccdc.cam.ac.uk/structures/Search?Ccdcid=987655
342	2014_23	[Ho(bipyNO)4](TfO)3·x solvent	Other Families	Ho3+	Oblate	Non-Kramers	100	8	8	Oxygen	Not Measured	NA	NA	NA	NA	NA	NA	NA	NA	NA	Not Measured	NA	10.1002/chem.201402255	Baldoví, J. J., Coronado, E., Gaita-Ariño, A., Gamer, C., Giménez-Marqués, M. & Mínguez Espallargas, G. 2014 A SIM-MOF: Three-Dimensional Organisation of Single-Ion Magnets with Anion-Exchange Capabilities. Chemistry - A European Journal 20, 10695–10702. (doi:10.1002/chem.201402255)	2014	B	Unassigned	E	Unassigned	https://www.ccdc.cam.ac.uk/structures/Search?Ccdcid=987656
343	2014_23	[Er(bipyNO)4](TfO)3·x solvent	Other Families	Er3+	Prolate	Kramers	100	8	8	Oxygen	Freq-dependent X''	NA	3.5	10000	NA	NA	NA	NA	NA	NA	Not Measured	NA	10.1002/chem.201402255	Baldoví, J. J., Coronado, E., Gaita-Ariño, A., Gamer, C., Giménez-Marqués, M. & Mínguez Espallargas, G. 2014 A SIM-MOF: Three-Dimensional Organisation of Single-Ion Magnets with Anion-Exchange Capabilities. Chemistry - A European Journal 20, 10695–10702. (doi:10.1002/chem.201402255)	2014	C	Unassigned	D	Unassigned	https://www.ccdc.cam.ac.uk/structures/Search?Ccdcid=987657
344	2014_24	HoSc2N@C80	Other Families	Ho3+	Oblate	Non-Kramers	100	NA	2	Others	No Freq-dependent X''	NA	6	2000	X''(T)	16.5	NA	NA	NA	NA	Not Measured	NA	10.1002/chem.201403042	Dreiser, J., Westerström, R., Zhang, Y., Popov, A. A., Dunsch, L., Krämer, K., Liu, S., Decurtins, S. & Greber, T. 2014 The Metallofullerene Field‐Induced Single‐Ion Magnet HoSc            2            N@C            80. Chemistry – A European Journal 20, 13536–13540. (doi:10.1002/chem.201403042)	2014	B	Unassigned	E	Unassigned	NA
345	2014_25	[Fe3(μ3-O)(inicH)6(H2O)3][Gd(NO3)6(H2O)]·(NO3)4·n(H2O)	Other Families	Gd3+	Isotropic	Kramers	100	NA	6	Oxygen	Not Measured	NA	NA	NA	NA	NA	NA	NA	NA	NA	Not Measured	NA	10.1002/ejic.201402114	Nayak, S., Novitchi, G., Hołyńska, M. & Dehnen, S. 2014 Two Heterometallic Ionic Compounds with Isolated [3d] and [4f] Complex Units: Field-Induced Single-Ion Magnet (SIM) Behavior Observed from a Mononuclear Dysprosium(III) Complex. European Journal of Inorganic Chemistry 2014, 3065–3071. (doi:10.1002/ejic.201402114)	2014	A	Unassigned	A	Unassigned	https://www.ccdc.cam.ac.uk/structures/Search?Ccdcid=974825
346	2014_25	[Fe3(μ3-O)(inicH)6(H2O)3][Dy(NO3)5(H2O)]·(NO3)5·n(H2O)	Other Families	Dy3+	Oblate	Kramers	100	NA	6	Oxygen	T_B3 > 2K	4.5	NA	NA	NA	23	NA	NA	3e-7	NA	Not Measured	NA	10.1002/ejic.201402114	Nayak, S., Novitchi, G., Hołyńska, M. & Dehnen, S. 2014 Two Heterometallic Ionic Compounds with Isolated [3d] and [4f] Complex Units: Field-Induced Single-Ion Magnet (SIM) Behavior Observed from a Mononuclear Dysprosium(III) Complex. European Journal of Inorganic Chemistry 2014, 3065–3071. (doi:10.1002/ejic.201402114)	2014	B	II	C	VI	https://www.ccdc.cam.ac.uk/structures/Search?Ccdcid=974826
347	2014_26	[Yb(tta)3(L)]·C6H14	Mixed Ligands	Yb3+	Prolate	Kramers	100	8	4	Oxygen+Nitrogen	No Freq-dependent X''	NA	NA	NA	NA	NA	NA	NA	NA	NA	Not Measured	NA	10.1002/ejic.201400121	Jung, J. et al. 2014 Magnetic Studies of Redox-Active Tetrathiafulvalene-Based Complexes: Dysprosium vs. Ytterbium Analogues. European Journal of Inorganic Chemistry 2014, 3888–3894. (doi:10.1002/ejic.201400121)	2014	C	Unassigned	D	Unassigned	https://www.ccdc.cam.ac.uk/structures/Search?Ccdcid=982097
348	2014_27	[Dy(L)(LOEt)]	Mixed Ligands	Dy3+	Oblate	Kramers	100	7	2	Oxygen	T_B3 > 2K	8	NA	NA	NA	73.7	NA	NA	9.1e-9	NA	Pinched Hysteresis	2.5	10.1021/ic4026624	Gao, F., Cui, L., Song, Y., Li, Y.-Z. & Zuo, J.-L. 2013 Calix[4]arene-Supported Mononuclear Lanthanide Single-Molecule Magnet. Inorganic Chemistry 53, 562–567. (doi:10.1021/ic4026624)	2014	B	II	B	III	http://www.crystallography.net/cod/result/?doi=10.1021/ic4026624
349	2014_27	[Tb(L)(LOEt)]	Mixed Ligands	Tb3+	Oblate	Non-Kramers	100	7	2	Oxygen	No Freq-dependent X''	NA	NA	NA	NA	NA	NA	NA	NA	NA	No Hysteresis	NA	10.1021/ic4026624	Gao, F., Cui, L., Song, Y., Li, Y.-Z. & Zuo, J.-L. 2013 Calix[4]arene-Supported Mononuclear Lanthanide Single-Molecule Magnet. Inorganic Chemistry 53, 562–567. (doi:10.1021/ic4026624)	2014	B	Unassigned	E	Unassigned	http://www.crystallography.net/cod/result/?doi=10.1021/ic4026624
350	2014_27	[Ho(L)(LOEt)]	Mixed Ligands	Ho3+	Oblate	Non-Kramers	100	7	2	Oxygen	No Freq-dependent X''	NA	NA	NA	NA	NA	NA	NA	NA	NA	No Hysteresis	NA	10.1021/ic4026624	Gao, F., Cui, L., Song, Y., Li, Y.-Z. & Zuo, J.-L. 2013 Calix[4]arene-Supported Mononuclear Lanthanide Single-Molecule Magnet. Inorganic Chemistry 53, 562–567. (doi:10.1021/ic4026624)	2014	B	Unassigned	E	Unassigned	http://www.crystallography.net/cod/result/?doi=10.1021/ic4026624
351	2014_28	[Cs{Dy(hfac)4}]	Diketonate	Dy3+	Oblate	Kramers	100	8	4	Oxygen	No Freq-dependent X''	NA	NA	NA	NA	NA	NA	NA	NA	NA	Not Measured	NA	10.1021/ic402111v	Zeng, D., Ren, M., Bao, S.-S. & Zheng, L.-M. 2014 Tuning the Coordination Geometries and Magnetic Dynamics of [Ln(hfac)4]− through Alkali Metal Counterions. Inorganic Chemistry 53, 795–801. (doi:10.1021/ic402111v)	2014	B	Unassigned	B	Unassigned	http://www.crystallography.net/cod/result/?doi=10.1021/ic402111v
352	2014_28	[Cs{Er(hfac)4}]	Diketonate	Er3+	Prolate	Kramers	100	8	4	Oxygen	No Freq-dependent X''	NA	NA	NA	NA	NA	NA	NA	NA	NA	Not Measured	NA	10.1021/ic402111v	Zeng, D., Ren, M., Bao, S.-S. & Zheng, L.-M. 2014 Tuning the Coordination Geometries and Magnetic Dynamics of [Ln(hfac)4]− through Alkali Metal Counterions. Inorganic Chemistry 53, 795–801. (doi:10.1021/ic402111v)	2014	C	Unassigned	D	Unassigned	http://www.crystallography.net/cod/result/?doi=10.1021/ic402111v
353	2014_28	[K{Dy(hfac)4}]	Diketonate	Dy3+	Oblate	Kramers	100	8	4	Oxygen	T_B3 > 2K	2.5	NA	NA	NA	23.21	NA	NA	3.91e-9	NA	Not Measured	NA	10.1021/ic402111v	Zeng, D., Ren, M., Bao, S.-S. & Zheng, L.-M. 2014 Tuning the Coordination Geometries and Magnetic Dynamics of [Ln(hfac)4]− through Alkali Metal Counterions. Inorganic Chemistry 53, 795–801. (doi:10.1021/ic402111v)	2014	B	II	B	III	http://www.crystallography.net/cod/result/?doi=10.1021/ic402111v
354	2014_28	[K{Er(hfac)4}]	Diketonate	Er3+	Prolate	Kramers	100	8	4	Oxygen	No Freq-dependent X''	NA	NA	NA	NA	NA	NA	NA	NA	NA	Not Measured	NA	10.1021/ic402111v	Zeng, D., Ren, M., Bao, S.-S. & Zheng, L.-M. 2014 Tuning the Coordination Geometries and Magnetic Dynamics of [Ln(hfac)4]− through Alkali Metal Counterions. Inorganic Chemistry 53, 795–801. (doi:10.1021/ic402111v)	2014	C	Unassigned	D	Unassigned	http://www.crystallography.net/cod/result/?doi=10.1021/ic402111v
355	2014_29	[Zn(μ-L)(μ-OAc)Tb(NO3)2]	TM near Ln	Tb3+	Oblate	Non-Kramers	100	9	5	Oxygen	No Freq-dependent X''	NA	NA	NA	NA	NA	NA	NA	NA	NA	Not Measured	NA	10.1021/ic402597s	Palacios, M. A., Titos-Padilla, S., Ruiz, J., Herrera, J. M., Pope, S. J. A., Brechin, E. K. & Colacio, E. 2013 Bifunctional ZnIILnIII Dinuclear Complexes Combining Field Induced SMM Behavior and Luminescence: Enhanced NIR Lanthanide Emission by 9-Anthracene Carboxylate Bridging Ligands. Inorganic Chemistry 53, 1465–1474. (doi:10.1021/ic402597s)	2014	B	Unassigned	E	Unassigned	http://www.crystallography.net/cod/result/?doi=10.1021/ic402597s
356	2014_29	[Zn(μ-L)(μ-OAc)Dy(NO3)2]	TM near Ln	Dy3+	Oblate	Kramers	100	9	5	Oxygen	T_B3 > 2K	7	NA	NA	NA	41	NA	NA	5.6e-7	NA	No Hysteresis	NA	10.1021/ic402597s	Palacios, M. A., Titos-Padilla, S., Ruiz, J., Herrera, J. M., Pope, S. J. A., Brechin, E. K. & Colacio, E. 2013 Bifunctional ZnIILnIII Dinuclear Complexes Combining Field Induced SMM Behavior and Luminescence: Enhanced NIR Lanthanide Emission by 9-Anthracene Carboxylate Bridging Ligands. Inorganic Chemistry 53, 1465–1474. (doi:10.1021/ic402597s)	2014	B	II	C	V	http://www.crystallography.net/cod/result/?doi=10.1021/ic402597s
357	2014_29	[Zn(μ-L)(μ-OAc)Er(NO3)2]	TM near Ln	Er3+	Prolate	Kramers	100	9	5	Oxygen	No Freq-dependent X''	NA	2.75	1000	NA	11.7	NA	NA	2e-6	NA	No Hysteresis	NA	10.1021/ic402597s	Palacios, M. A., Titos-Padilla, S., Ruiz, J., Herrera, J. M., Pope, S. J. A., Brechin, E. K. & Colacio, E. 2013 Bifunctional ZnIILnIII Dinuclear Complexes Combining Field Induced SMM Behavior and Luminescence: Enhanced NIR Lanthanide Emission by 9-Anthracene Carboxylate Bridging Ligands. Inorganic Chemistry 53, 1465–1474. (doi:10.1021/ic402597s)	2014	C	II	D	V	http://www.crystallography.net/cod/result/?doi=10.1021/ic402597s
358	2014_29	[Zn(μ-L)(μ-OAc)Yb(NO3)2]	TM near Ln	Yb3+	Prolate	Kramers	100	9	5	Oxygen	No Freq-dependent X''	NA	NA	NA	NA	NA	NA	NA	NA	NA	Not Measured	NA	10.1021/ic402597s	Palacios, M. A., Titos-Padilla, S., Ruiz, J., Herrera, J. M., Pope, S. J. A., Brechin, E. K. & Colacio, E. 2013 Bifunctional ZnIILnIII Dinuclear Complexes Combining Field Induced SMM Behavior and Luminescence: Enhanced NIR Lanthanide Emission by 9-Anthracene Carboxylate Bridging Ligands. Inorganic Chemistry 53, 1465–1474. (doi:10.1021/ic402597s)	2014	C	Unassigned	D	Unassigned	http://www.crystallography.net/cod/result/?doi=10.1021/ic402597s
359	2014_29	[Zn(μ-L)(μ-NO3)Er(NO3)2]	TM near Ln	Er3+	Prolate	Kramers	100	9	5	Oxygen	No Freq-dependent X''	NA	NA	NA	NA	22	NA	NA	5.3e-8	NA	No Hysteresis	NA	10.1021/ic402597s	Palacios, M. A., Titos-Padilla, S., Ruiz, J., Herrera, J. M., Pope, S. J. A., Brechin, E. K. & Colacio, E. 2013 Bifunctional ZnIILnIII Dinuclear Complexes Combining Field Induced SMM Behavior and Luminescence: Enhanced NIR Lanthanide Emission by 9-Anthracene Carboxylate Bridging Ligands. Inorganic Chemistry 53, 1465–1474. (doi:10.1021/ic402597s)	2014	C	II	D	V	http://www.crystallography.net/cod/result/?doi=10.1021/ic402597s
360	2014_29	[Zn(H2O)(μ-L)Nd(NO3)3]·2CH3OH	TM near Ln	Nd3+	Oblate	Kramers	100	NA	5	Oxygen	No Freq-dependent X''	NA	NA	NA	NA	NA	NA	NA	NA	NA	Not Measured	NA	10.1021/ic402597s	Palacios, M. A., Titos-Padilla, S., Ruiz, J., Herrera, J. M., Pope, S. J. A., Brechin, E. K. & Colacio, E. 2013 Bifunctional ZnIILnIII Dinuclear Complexes Combining Field Induced SMM Behavior and Luminescence: Enhanced NIR Lanthanide Emission by 9-Anthracene Carboxylate Bridging Ligands. Inorganic Chemistry 53, 1465–1474. (doi:10.1021/ic402597s)	2014	B	Unassigned	C	Unassigned	http://www.crystallography.net/cod/result/?doi=10.1021/ic402597s
361	2014_29	[Zn(μ-L)(μ-9-An)Tb(NO3)2]·2CH3CN	TM near Ln	Tb3+	Oblate	Non-Kramers	100	9	5	Oxygen	No Freq-dependent X''	NA	NA	NA	NA	NA	NA	NA	NA	NA	Not Measured	NA	10.1021/ic402597s	Palacios, M. A., Titos-Padilla, S., Ruiz, J., Herrera, J. M., Pope, S. J. A., Brechin, E. K. & Colacio, E. 2013 Bifunctional ZnIILnIII Dinuclear Complexes Combining Field Induced SMM Behavior and Luminescence: Enhanced NIR Lanthanide Emission by 9-Anthracene Carboxylate Bridging Ligands. Inorganic Chemistry 53, 1465–1474. (doi:10.1021/ic402597s)	2014	B	Unassigned	E	Unassigned	http://www.crystallography.net/cod/result/?doi=10.1021/ic402597s
362	2014_29	[Zn(μ-L)(μ-9-An)Dy(NO3)2]·2CH3CN	TM near Ln	Dy3+	Oblate	Kramers	100	9	5	Oxygen	Freq-dependent X''	NA	6.2	1000	NA	32.1	NA	NA	1.9e-6	NA	No Hysteresis	NA	10.1021/ic402597s	Palacios, M. A., Titos-Padilla, S., Ruiz, J., Herrera, J. M., Pope, S. J. A., Brechin, E. K. & Colacio, E. 2013 Bifunctional ZnIILnIII Dinuclear Complexes Combining Field Induced SMM Behavior and Luminescence: Enhanced NIR Lanthanide Emission by 9-Anthracene Carboxylate Bridging Ligands. Inorganic Chemistry 53, 1465–1474. (doi:10.1021/ic402597s)	2014	B	II	C	V	http://www.crystallography.net/cod/result/?doi=10.1021/ic402597s
363	2014_29	[Zn(μ-L)(μ-9-An)Er(NO3)2]·2CH3CN	TM near Ln	Er3+	Prolate	Kramers	100	9	5	Oxygen	No Freq-dependent X''	NA	NA	NA	NA	NA	NA	NA	NA	NA	Not Measured	NA	10.1021/ic402597s	Palacios, M. A., Titos-Padilla, S., Ruiz, J., Herrera, J. M., Pope, S. J. A., Brechin, E. K. & Colacio, E. 2013 Bifunctional ZnIILnIII Dinuclear Complexes Combining Field Induced SMM Behavior and Luminescence: Enhanced NIR Lanthanide Emission by 9-Anthracene Carboxylate Bridging Ligands. Inorganic Chemistry 53, 1465–1474. (doi:10.1021/ic402597s)	2014	C	Unassigned	D	Unassigned	http://www.crystallography.net/cod/result/?doi=10.1021/ic402597s
364	2014_29	[Zn(μ-L)(μ-9-An)Yb(NO3)2]·2CH3CN	TM near Ln	Yb3+	Prolate	Kramers	100	9	5	Oxygen	No Freq-dependent X''	NA	NA	NA	NA	NA	NA	NA	NA	NA	Not Measured	NA	10.1021/ic402597s	Palacios, M. A., Titos-Padilla, S., Ruiz, J., Herrera, J. M., Pope, S. J. A., Brechin, E. K. & Colacio, E. 2013 Bifunctional ZnIILnIII Dinuclear Complexes Combining Field Induced SMM Behavior and Luminescence: Enhanced NIR Lanthanide Emission by 9-Anthracene Carboxylate Bridging Ligands. Inorganic Chemistry 53, 1465–1474. (doi:10.1021/ic402597s)	2014	C	Unassigned	D	Unassigned	http://www.crystallography.net/cod/result/?doi=10.1021/ic402597s
365	2014_29	[Zn(μ-L)(μ-9-An)Yb(9-An)(NO3)3]·3CH3CN	TM near Ln	Yb3+	Prolate	Kramers	100	9	5	Oxygen	No Freq-dependent X''	NA	NA	NA	NA	NA	NA	NA	NA	NA	Not Measured	NA	10.1021/ic402597s	Palacios, M. A., Titos-Padilla, S., Ruiz, J., Herrera, J. M., Pope, S. J. A., Brechin, E. K. & Colacio, E. 2013 Bifunctional ZnIILnIII Dinuclear Complexes Combining Field Induced SMM Behavior and Luminescence: Enhanced NIR Lanthanide Emission by 9-Anthracene Carboxylate Bridging Ligands. Inorganic Chemistry 53, 1465–1474. (doi:10.1021/ic402597s)	2014	C	Unassigned	D	Unassigned	http://www.crystallography.net/cod/result/?doi=10.1021/ic402597s
366	2014_29	[Zn(μ-L)(μ-9-An)Nd(9-An)(NO3)3]·2CH3CN·3H2O	TM near Ln	Nd3+	Oblate	Kramers	100	9	5	Oxygen	No Freq-dependent X''	NA	NA	NA	NA	NA	NA	NA	NA	NA	Not Measured	NA	10.1021/ic402597s	Palacios, M. A., Titos-Padilla, S., Ruiz, J., Herrera, J. M., Pope, S. J. A., Brechin, E. K. & Colacio, E. 2013 Bifunctional ZnIILnIII Dinuclear Complexes Combining Field Induced SMM Behavior and Luminescence: Enhanced NIR Lanthanide Emission by 9-Anthracene Carboxylate Bridging Ligands. Inorganic Chemistry 53, 1465–1474. (doi:10.1021/ic402597s)	2014	B	Unassigned	C	Unassigned	http://www.crystallography.net/cod/result/?doi=10.1021/ic402597s
367	2014_29	[Zn(μ-L)(μ-9-An)Nd(CH3OH)2(NO3)]-ClO4·2CH3OH	TM near Ln	Nd3+	Oblate	Kramers	100	9	5	Oxygen	No Freq-dependent X''	NA	NA	NA	NA	NA	NA	NA	NA	NA	Not Measured	NA	10.1021/ic402597s	Palacios, M. A., Titos-Padilla, S., Ruiz, J., Herrera, J. M., Pope, S. J. A., Brechin, E. K. & Colacio, E. 2013 Bifunctional ZnIILnIII Dinuclear Complexes Combining Field Induced SMM Behavior and Luminescence: Enhanced NIR Lanthanide Emission by 9-Anthracene Carboxylate Bridging Ligands. Inorganic Chemistry 53, 1465–1474. (doi:10.1021/ic402597s)	2014	B	Unassigned	C	Unassigned	http://www.crystallography.net/cod/result/?doi=10.1021/ic402597s
368	2014_30	DyIII N,N′-bis(imine-2-yl)methylene-1,8-diamino-3,6-dioxaoctane	Mixed Ligands	Dy3+	Oblate	Kramers	100	NA	3	Oxygen+Nitrogen	Freq-dependent X''	NA	9.5	1000	X''(T)	50	NA	NA	6.8e-7	NA	Pinched Hysteresis	5	10.1021/ic402950j	Campbell, V. E., Bolvin, H., Rivière, E., Guillot, R., Wernsdorfer, W. & Mallah, T. 2014 Structural and Electronic Dependence of the Single-Molecule-Magnet Behavior of Dysprosium(III) Complexes. Inorganic Chemistry 53, 2598–2605. (doi:10.1021/ic402950j)	2014	B	II	C	III	http://www.crystallography.net/cod/result/?doi=10.1021/ic402950j
369	2014_30	DyIII N,N′-Bis(amine-2-yl)methylene-1,8-diamino-3,6-dioxaoctane	Mixed Ligands	Dy3+	Oblate	Kramers	100	NA	3	Oxygen+Nitrogen	Freq-dependent X''	NA	7.5	1000	X''(T)	34	NA	NA	2.51e-6	NA	Pinched Hysteresis	0.03	10.1021/ic402950j	Campbell, V. E., Bolvin, H., Rivière, E., Guillot, R., Wernsdorfer, W. & Mallah, T. 2014 Structural and Electronic Dependence of the Single-Molecule-Magnet Behavior of Dysprosium(III) Complexes. Inorganic Chemistry 53, 2598–2605. (doi:10.1021/ic402950j)	2014	B	II	C	III	http://www.crystallography.net/cod/result/?doi=10.1021/ic402950j
370	2014_31	[PrIII(L)3(H2O)2]·H2O	Mixed Ligands	Pr3+	Oblate	Non-Kramers	100	8	5	Oxygen	No Freq-dependent X''	NA	NA	NA	NA	NA	NA	NA	NA	NA	No Hysteresis	NA	10.1021/ic403104y	Maxim, C., Branzea, D. G., Tiseanu, C., Rouzières, M., Clérac, R., Andruh, M. & Avarvari, N. 2014 Cyanomethylene-bis(phosphonate)-Based Lanthanide Complexes: Structural, Photophysical, and Magnetic Investigations. Inorganic Chemistry 53, 2708–2717. (doi:10.1021/ic403104y)	2014	B	Unassigned	E	Unassigned	http://www.crystallography.net/cod/result/?doi=10.1021/ic403104y
371	2014_31	[NdIII(L)3(H2O)2]·H2O	Mixed Ligands	Nd3+	Oblate	Kramers	100	8	5	Oxygen	No Freq-dependent X''	NA	NA	NA	NA	NA	NA	NA	NA	NA	No Hysteresis	NA	10.1021/ic403104y	Maxim, C., Branzea, D. G., Tiseanu, C., Rouzières, M., Clérac, R., Andruh, M. & Avarvari, N. 2014 Cyanomethylene-bis(phosphonate)-Based Lanthanide Complexes: Structural, Photophysical, and Magnetic Investigations. Inorganic Chemistry 53, 2708–2717. (doi:10.1021/ic403104y)	2014	B	Unassigned	C	Unassigned	http://www.crystallography.net/cod/result/?doi=10.1021/ic403104y
372	2014_31	[SmIII(L)3(H2O)2]·H2O	Mixed Ligands	Sm3+	Prolate	Kramers	100	8	5	Oxygen	No Freq-dependent X''	NA	NA	NA	NA	NA	NA	NA	NA	NA	No Hysteresis	NA	10.1021/ic403104y	Maxim, C., Branzea, D. G., Tiseanu, C., Rouzières, M., Clérac, R., Andruh, M. & Avarvari, N. 2014 Cyanomethylene-bis(phosphonate)-Based Lanthanide Complexes: Structural, Photophysical, and Magnetic Investigations. Inorganic Chemistry 53, 2708–2717. (doi:10.1021/ic403104y)	2014	C	Unassigned	D	Unassigned	http://www.crystallography.net/cod/result/?doi=10.1021/ic403104y
373	2014_31	[GdIII(L)3(H2O)]·8H2O	Mixed Ligands	Gd3+	Isotropic	Kramers	100	7	4	Oxygen	No Freq-dependent X''	NA	NA	NA	NA	NA	NA	NA	NA	NA	No Hysteresis	NA	10.1021/ic403104y	Maxim, C., Branzea, D. G., Tiseanu, C., Rouzières, M., Clérac, R., Andruh, M. & Avarvari, N. 2014 Cyanomethylene-bis(phosphonate)-Based Lanthanide Complexes: Structural, Photophysical, and Magnetic Investigations. Inorganic Chemistry 53, 2708–2717. (doi:10.1021/ic403104y)	2014	A	Unassigned	A	Unassigned	http://www.crystallography.net/cod/result/?doi=10.1021/ic403104y
374	2014_31	[TbIII(L)3(H2O)]·8H2O	Mixed Ligands	Tb3+	Oblate	Non-Kramers	100	7	4	Oxygen	No Freq-dependent X''	NA	NA	NA	NA	NA	NA	NA	NA	NA	No Hysteresis	NA	10.1021/ic403104y	Maxim, C., Branzea, D. G., Tiseanu, C., Rouzières, M., Clérac, R., Andruh, M. & Avarvari, N. 2014 Cyanomethylene-bis(phosphonate)-Based Lanthanide Complexes: Structural, Photophysical, and Magnetic Investigations. Inorganic Chemistry 53, 2708–2717. (doi:10.1021/ic403104y)	2014	B	Unassigned	E	Unassigned	http://www.crystallography.net/cod/result/?doi=10.1021/ic403104y
375	2014_31	[DyIII(L)3(H2O)]·8H2O	Mixed Ligands	Dy3+	Oblate	Kramers	100	7	4	Oxygen	No Freq-dependent X''	NA	NA	NA	NA	NA	NA	NA	NA	NA	No Hysteresis	NA	10.1021/ic403104y	Maxim, C., Branzea, D. G., Tiseanu, C., Rouzières, M., Clérac, R., Andruh, M. & Avarvari, N. 2014 Cyanomethylene-bis(phosphonate)-Based Lanthanide Complexes: Structural, Photophysical, and Magnetic Investigations. Inorganic Chemistry 53, 2708–2717. (doi:10.1021/ic403104y)	2014	B	Unassigned	B	Unassigned	http://www.crystallography.net/cod/result/?doi=10.1021/ic403104y
376	2014_31	[HoIII(L)3(H2O)]·8H2O	Mixed Ligands	Ho3+	Oblate	Non-Kramers	100	7	4	Oxygen	Freq-dependent X''	NA	NA	NA	NA	NA	NA	NA	NA	NA	No Hysteresis	NA	10.1021/ic403104y	Maxim, C., Branzea, D. G., Tiseanu, C., Rouzières, M., Clérac, R., Andruh, M. & Avarvari, N. 2014 Cyanomethylene-bis(phosphonate)-Based Lanthanide Complexes: Structural, Photophysical, and Magnetic Investigations. Inorganic Chemistry 53, 2708–2717. (doi:10.1021/ic403104y)	2014	B	Unassigned	E	Unassigned	http://www.crystallography.net/cod/result/?doi=10.1021/ic403104y
377	2014_31	[ErIII(L)3(H2O)]·8H2O	Mixed Ligands	Er3+	Prolate	Kramers	100	7	4	Oxygen	No Freq-dependent X''	NA	NA	NA	NA	NA	NA	NA	NA	NA	No Hysteresis	NA	10.1021/ic403104y	Maxim, C., Branzea, D. G., Tiseanu, C., Rouzières, M., Clérac, R., Andruh, M. & Avarvari, N. 2014 Cyanomethylene-bis(phosphonate)-Based Lanthanide Complexes: Structural, Photophysical, and Magnetic Investigations. Inorganic Chemistry 53, 2708–2717. (doi:10.1021/ic403104y)	2014	C	Unassigned	D	Unassigned	http://www.crystallography.net/cod/result/?doi=10.1021/ic403104y
378	2014_32	[ZnCl(µ-L)Dy(µ-L)ClZn][ZnCl3(CH3OH)]·3CH3OH	TM near Ln	Dy3+	Oblate	Kramers	100	5	3	Oxygen	T_B3 > 2K	22	NA	NA	X''(T)	148.32	NA	NA	1.07e-7	NA	Pinched Hysteresis	2	10.1002/chem.201403670	Oyarzabal, I., Ruiz, J., Seco, J. M., Evangelisti, M., Camón, A., Ruiz, E., Aravena, D. & Colacio, E. 2014 Rational Electrostatic Design of Easy-Axis Magnetic Anisotropy in a ZnII-DyIII-ZnIISingle-Molecule Magnet with a High Energy Barrier. Chemistry - A European Journal 20, 14262–14269. (doi:10.1002/chem.201403670)	2014	B	II	C	V	https://www.ccdc.cam.ac.uk/structures/Search?Ccdcid=996361
379	2014_32	[ZnCl(µ-L)Er(µ-L)ClZn][ZnCl3(CH3OH)]·3CH3OH	TM near Ln	Er3+	Prolate	Kramers	100	5	3	Oxygen	Freq-dependent X''	NA	NA	NA	X''(T)	13.39	NA	NA	4.5e-7	NA	Not Measured	NA	10.1002/chem.201403670	Oyarzabal, I., Ruiz, J., Seco, J. M., Evangelisti, M., Camón, A., Ruiz, E., Aravena, D. & Colacio, E. 2014 Rational Electrostatic Design of Easy-Axis Magnetic Anisotropy in a ZnII-DyIII-ZnIISingle-Molecule Magnet with a High Energy Barrier. Chemistry - A European Journal 20, 14262–14269. (doi:10.1002/chem.201403670)	2014	C	II	D	V	https://www.ccdc.cam.ac.uk/structures/Search?Ccdcid=996362
380	2014_33	[Hex4N][Dy(DBM)4]	Diketonate	Dy3+	Oblate	Kramers	100	8	4	Oxygen	T_B3 > 2K	4.5	NA	NA	X''(T)	27.7	NA	NA	1.3e-7	NA	Pinched Hysteresis	2	10.1039/c4qi00057a	Sun, W.-B., Yan, B., Zhang, Y.-Q., Wang, B.-W., Wang, Z.-M., Jia, J.-H. & Gao, S. 2014 The slow magnetic relaxation regulated by ligand conformation of a lanthanide single-ion magnet [Hex4N][Dy(DBM)4]. Inorg. Chem. Front. 1, 503–509. (doi:10.1039/c4qi00057a)	2014	B	II	B	III	http://www.crystallography.net/cod/result/?doi=10.1039/c4qi00057a
381	2014_33	[Hex4N][Dy(DBM)4]	Diketonate	Dy3+	Oblate	Kramers	5	8	4	Oxygen	T_B3 > 2K	4.5	NA	NA	X''(T)	NA	NA	NA	NA	NA	Pinched Hysteresis	2	10.1039/c4qi00057a	Sun, W.-B., Yan, B., Zhang, Y.-Q., Wang, B.-W., Wang, Z.-M., Jia, J.-H. & Gao, S. 2014 The slow magnetic relaxation regulated by ligand conformation of a lanthanide single-ion magnet [Hex4N][Dy(DBM)4]. Inorg. Chem. Front. 1, 503–509. (doi:10.1039/c4qi00057a)	2014	B	Unassigned	B	Unassigned	http://www.crystallography.net/cod/result/?doi=10.1039/c4qi00057a
382	2014_34	“fac”-[TbIII(HLDL‑ala)3]·7H2O	Other Families	Tb3+	Oblate	Non-Kramers	100	9	3	Oxygen+Nitrogen	No Freq-dependent X''	NA	NA	NA	NA	NA	NA	NA	NA	NA	No Hysteresis	NA	10.1021/ic5001599	Yamauchi, S. et al. 2014 Synthesis, Structure, Luminescence, and Magnetic Properties of a Single-Ion Magnet ‘mer’-[Tris(N-[(imidazol-4-yl)-methylidene]-dl-phenylalaninato)terbium(III) and Related ‘fac’-dl-Alaninato Derivative. Inorganic Chemistry 53, 5961–5971. (doi:10.1021/ic5001599)	2014	B	Unassigned	E	Unassigned	http://www.crystallography.net/cod/result/?doi=10.1021/ic5001599
383	2014_34	“mer”-[TbIII(HLDL‑phe)3]·7H2O	Other Families	Tb3+	Oblate	Non-Kramers	100	9	3	Oxygen+Nitrogen	No Freq-dependent X''	NA	NA	NA	NA	NA	NA	NA	NA	NA	No Hysteresis	NA	10.1021/ic5001599	Yamauchi, S. et al. 2014 Synthesis, Structure, Luminescence, and Magnetic Properties of a Single-Ion Magnet ‘mer’-[Tris(N-[(imidazol-4-yl)-methylidene]-dl-phenylalaninato)terbium(III) and Related ‘fac’-dl-Alaninato Derivative. Inorganic Chemistry 53, 5961–5971. (doi:10.1021/ic5001599)	2014	B	Unassigned	E	Unassigned	http://www.crystallography.net/cod/result/?doi=10.1021/ic5001599
384	2014_35	[Er(thd)3(bath)]	Mixed Ligands	Er3+	Prolate	Kramers	100	8	4	Oxygen+Nitrogen	No Freq-dependent X''	NA	3	500	X''(T)	15.58	22.37	NA	2.75e-8	NA	Pinched Hysteresis	6	10.1002/ejic.201301076	Martín-Ramos, P., Ramos Silva, M., Coutinho, J. T., Pereira, L. C. J., Chamorro-Posada, P. & Martín-Gil, J. 2013 Single-Ion Magnetism in a Luminescent Er3+β-Diketonato Complex with Multiple Relaxation Mechanisms. European Journal of Inorganic Chemistry 2014, 511–517. (doi:10.1002/ejic.201301076)	2014	C	II	D	III	https://www.ccdc.cam.ac.uk/structures/Search?Ccdcid=956556
