Repository: asche1/PyCrystalField

# Batch processing multiple single ion magnet cif files and simulating the ground state anisotropy using PyCrystalField.

## Allen Scheie, June 2021

To process the cif files, run "PCF_BatchProcessCIF.py". 
It generates the output in "calculatedOutput.tsv", a set of shape files in the /shapefiles subdirectory, 
and a set of truncated .cif files (also in the /shapefiles subdirectory) giving the ligand environment 
and orientation used for the calculation.

To add .cif files to the list, add them to the CIFs-initset directory, also adding the necessary info
to "Data_Selected_SIM_samples.tsv".

Note that this was coded on a Linux machine, so the function call to SHAPE (line 128 in

File: SIM_BatchProcess/lib/SIMDAVIS_dataset.tsv (part 6 of 19)
sample_ID	paper_number	compound	chemical_family	Ln_ion	Ln_anisotropy	Ln_Kramers	concentration	coordination_number	number_of_ligands	coordination_elements	X_im_max	T_B3	T_B3H	H	Fit	Ueff	Ueff_2	Ueff_ff	tau0	tau0_ff	Hyst	T_hyst	DOI	reference	year	mol_cluster	mag_struct_cluster	mol_cluster_2	mag_struct_cluster_2	link_to_CIF
385	2014_36	Dy(TFI)3(H2O)2	Mixed Ligands	Dy3+	Oblate	Kramers	100	8	4	Oxygen	Freq-dependent X''	NA	NA	NA	NA	NA	NA	NA	NA	NA	Not Measured	NA	10.1021/ic500501r	Zhu, J., Wang, C., Luan, F., Liu, T., Yan, P. & Li, G. 2014 Local Coordination Geometry Perturbed β-Diketone Dysprosium Single-Ion Magnets. Inorganic Chemistry 53, 8895–8901. (doi:10.1021/ic500501r)	2014	B	Unassigned	B	Unassigned	http://www.crystallography.net/cod/result/?doi=10.1021/ic500501r
386	2014_36	Dy(TFI)3(bpy)	Mixed Ligands	Dy3+	Oblate	Kramers	100	8	4	Oxygen+Nitrogen	T_B3 > 2K	12.5	NA	NA	Argand	48.8	NA	NA	3.99e-6	NA	Pinched Hysteresis	1.8	10.1021/ic500501r	Zhu, J., Wang, C., Luan, F., Liu, T., Yan, P. & Li, G. 2014 Local Coordination Geometry Perturbed β-Diketone Dysprosium Single-Ion Magnets. Inorganic Chemistry 53, 8895–8901. (doi:10.1021/ic500501r)	2014	B	II	B	III	http://www.crystallography.net/cod/result/?doi=10.1021/ic500501r
387	2014_36	[Dy(TFI)3(Phen)]·0.02CHCl3	Mixed Ligands	Dy3+	Oblate	Kramers	100	8	4	Oxygen+Nitrogen	T_B3 > 2K	13	NA	NA	Argand	57.9	NA	NA	3.1e-6	NA	Pinched Hysteresis	1.8	10.1021/ic500501r	Zhu, J., Wang, C., Luan, F., Liu, T., Yan, P. & Li, G. 2014 Local Coordination Geometry Perturbed β-Diketone Dysprosium Single-Ion Magnets. Inorganic Chemistry 53, 8895–8901. (doi:10.1021/ic500501r)	2014	B	II	B	III	http://www.crystallography.net/cod/result/?doi=10.1021/ic500501r
388	2014_37	Tb(Pc)2	LnPc2	Tb3+	Oblate	Non-Kramers	2	8	2	Nitrogen	T_B3 > 2K	45	NA	NA	Argand	765.4	NA	NA	7.33e-11	NA	Not Measured	NA	10.1021/ic501028f	Fukuda, T., Shigeyoshi, N., Yamamura, T. & Ishikawa, N. 2014 Magnetic Relaxations Arising from Spin–Phonon Interactions in the Nonthermally Activated Temperature Range for a Double-Decker Terbium Phthalocyanine Single Molecule Magnet. Inorganic Chemistry 53, 9080–9086. (doi:10.1021/ic501028f)	2014	D	III	F	VIII	NA
389	2014_38	[Tb(acac)3NIT2Py]·0.5H2O	Mixed Ligands	Tb3+	Oblate	Non-Kramers	100	8	6	Oxygen+Nitrogen	T_B3 > 2K	3	NA	NA	X''(T)	21.18	NA	NA	1e-7	NA	Not Measured	NA	10.1021/ic500779y	Lannes, A., Intissar, M., Suffren, Y., Reber, C. & Luneau, D. 2014 Terbium(III) and Yttrium(III) Complexes with Pyridine-Substituted Nitronyl Nitroxide Radical and Different β-Diketonate Ligands. Crystal Structures and Magnetic and Luminescence Properties. Inorganic Chemistry 53, 9548–9560. (doi:10.1021/ic500779y)	2014	B	II	E	III	http://www.crystallography.net/cod/result/?doi=10.1021/ic500779y
390	2014_39	[Pc–Dy–Pc*]0	LnPc2	Dy3+	Oblate	Kramers	100	8	2	Nitrogen	Not Measured	NA	NA	NA	NA	NA	NA	NA	NA	NA	Pinched Hysteresis	3	10.1002/ejic.201402421	Klyatskaya, S., Eichhöfer, A. & Wernsdorfer, W. 2014 X-ray Crystallographic Analysis of a Tailor-Made Bis(phthalocyaninato)-TbIIISingle-Molecule Magnet as a Fundamental Unit for Supramolecular Spintronic Devices. European Journal of Inorganic Chemistry 2014, 4179–4185. (doi:10.1002/ejic.201402421)	2014	D	Unassigned	F	Unassigned	https://www.ccdc.cam.ac.uk/structures/Search?Ccdcid=912132
391	2014_39	[Pc–Ho–Pc*]0	LnPc2	Ho3+	Oblate	Non-Kramers	100	8	2	Nitrogen	Not Measured	NA	NA	NA	NA	NA	NA	NA	NA	NA	Full Hysteresis	0.04	10.1002/ejic.201402421	Klyatskaya, S., Eichhöfer, A. & Wernsdorfer, W. 2014 X-ray Crystallographic Analysis of a Tailor-Made Bis(phthalocyaninato)-TbIIISingle-Molecule Magnet as a Fundamental Unit for Supramolecular Spintronic Devices. European Journal of Inorganic Chemistry 2014, 4179–4185. (doi:10.1002/ejic.201402421)	2014	D	Unassigned	F	Unassigned	https://www.ccdc.cam.ac.uk/structures/Search?Ccdcid=912132
392	2014_40	[Nd(W5O18)2]9−	POM	Nd3+	Oblate	Kramers	100	8	2	Oxygen	Freq-dependent X''	NA	5.5	1000	X''(T)	74.02	NA	NA	3.55e-10	NA	Not Measured	NA	10.1021/ic501867d	Baldoví, J. J., Clemente-Juan, J. M., Coronado, E., Duan, Y., Gaita-Ariño, A. & Giménez-Saiz, C. 2014 Construction of a General Library for the Rational Design of Nanomagnets and Spin Qubits Based on Mononuclear f-Block Complexes. The Polyoxometalate Case. Inorganic Chemistry 53, 9976–9980. (doi:10.1021/ic501867d)	2014	B	II	E	VI	http://www.crystallography.net/cod/result/?doi=10.1021/ic501867d
393	2014_42	Dy[N(SiMe3)2]2	Other Families	Dy3+	Oblate	Kramers	100	3	3	Nitrogen	No Freq-dependent X''	NA	NA	NA	NA	NA	NA	NA	NA	NA	Not Measured	NA	10.1021/ja500793x	Zhang, P., Zhang, L., Wang, C., Xue, S., Lin, S.-Y. & Tang, J. 2014 Equatorially Coordinated Lanthanide Single Ion Magnets. Journal of the American Chemical Society 136, 4484–4487. (doi:10.1021/ja500793x)	2014	B	Unassigned	C	Unassigned	http://www.crystallography.net/cod/result/?doi=10.1021/ja500793x
394	2014_42	Er[N(SiMe3)2]3	Other Families	Er3+	Prolate	Kramers	100	3	3	Nitrogen	T_B3 > 2K	13	NA	NA	Argand	122	NA	NA	9.33e-9	NA	Pinched Hysteresis	1.9	10.1021/ja500793x	Zhang, P., Zhang, L., Wang, C., Xue, S., Lin, S.-Y. & Tang, J. 2014 Equatorially Coordinated Lanthanide Single Ion Magnets. Journal of the American Chemical Society 136, 4484–4487. (doi:10.1021/ja500793x)	2014	C	II	D	VI	http://www.crystallography.net/cod/result/?doi=10.1021/ja500793x
395	2014_42	Dy(NHPhiPr2)3(THF)2	Mixed Ligands	Dy3+	Oblate	Kramers	100	5	5	Oxygen+Nitrogen	Freq-dependent X''	NA	NA	NA	Argand	34	NA	NA	2.07e-5	NA	Pinched Hysteresis	1.9	10.1021/ja500793x	Zhang, P., Zhang, L., Wang, C., Xue, S., Lin, S.-Y. & Tang, J. 2014 Equatorially Coordinated Lanthanide Single Ion Magnets. Journal of the American Chemical Society 136, 4484–4487. (doi:10.1021/ja500793x)	2014	B	II	B	III	http://www.crystallography.net/cod/result/?doi=10.1021/ja500793x
396	2014_42	Er(NHPhiPr2)3(THF)2	Mixed Ligands	Er3+	Prolate	Kramers	100	5	5	Oxygen+Nitrogen	Freq-dependent X''	NA	NA	NA	Argand	25	NA	NA	6.44e-8	NA	Not Measured	NA	10.1021/ja500793x	Zhang, P., Zhang, L., Wang, C., Xue, S., Lin, S.-Y. & Tang, J. 2014 Equatorially Coordinated Lanthanide Single Ion Magnets. Journal of the American Chemical Society 136, 4484–4487. (doi:10.1021/ja500793x)	2014	C	II	D	III	http://www.crystallography.net/cod/result/?doi=10.1021/ja500793x
397	2014_43	Tb(BpMe)3	Other Families	Tb3+	Oblate	Non-Kramers	14	9	3	Others	Freq-dependent X''	NA	NA	NA	Argand	30.24	NA	NA	1e-6	NA	Not Measured	NA	10.1021/ja501569t	Meihaus, K. R., Minasian, S. G., Lukens, W. W., Kozimor, S. A., Shuh, D. K., Tyliszczak, T. & Long, J. R. 2014 Influence of Pyrazolate vs N-Heterocyclic Carbene Ligands on the Slow Magnetic Relaxation of Homoleptic Trischelate Lanthanide(III) and Uranium(III) Complexes. Journal of the American Chemical Society 136, 6056–6068. (doi:10.1021/ja501569t)	2014	B	II	E	IV	http://www.crystallography.net/cod/result/?doi=10.1021/ja501569t
398	2014_43	Tb(BpMe)3	Other Families	Tb3+	Oblate	Non-Kramers	100	9	3	Others	No Freq-dependent X''	NA	NA	NA	NA	NA	NA	NA	NA	NA	Not Measured	NA	10.1021/ja501569t	Meihaus, K. R., Minasian, S. G., Lukens, W. W., Kozimor, S. A., Shuh, D. K., Tyliszczak, T. & Long, J. R. 2014 Influence of Pyrazolate vs N-Heterocyclic Carbene Ligands on the Slow Magnetic Relaxation of Homoleptic Trischelate Lanthanide(III) and Uranium(III) Complexes. Journal of the American Chemical Society 136, 6056–6068. (doi:10.1021/ja501569t)	2014	B	Unassigned	E	Unassigned	http://www.crystallography.net/cod/result/?doi=10.1021/ja501569t
399	2014_43	Tb(BpMe)3	Other Families	Tb3+	Oblate	Non-Kramers	11	9	3	Others	No Freq-dependent X''	NA	NA	NA	NA	NA	NA	NA	NA	NA	Not Measured	NA	10.1021/ja501569t	Meihaus, K. R., Minasian, S. G., Lukens, W. W., Kozimor, S. A., Shuh, D. K., Tyliszczak, T. & Long, J. R. 2014 Influence of Pyrazolate vs N-Heterocyclic Carbene Ligands on the Slow Magnetic Relaxation of Homoleptic Trischelate Lanthanide(III) and Uranium(III) Complexes. Journal of the American Chemical Society 136, 6056–6068. (doi:10.1021/ja501569t)	2014	B	Unassigned	E	Unassigned	http://www.crystallography.net/cod/result/?doi=10.1021/ja501569t
400	2014_43	Dy(BpMe)3	Other Families	Dy3+	Oblate	Kramers	100	9	3	Others	No Freq-dependent X''	NA	NA	NA	NA	NA	NA	NA	NA	NA	Not Measured	NA	10.1021/ja501569t	Meihaus, K. R., Minasian, S. G., Lukens, W. W., Kozimor, S. A., Shuh, D. K., Tyliszczak, T. & Long, J. R. 2014 Influence of Pyrazolate vs N-Heterocyclic Carbene Ligands on the Slow Magnetic Relaxation of Homoleptic Trischelate Lanthanide(III) and Uranium(III) Complexes. Journal of the American Chemical Society 136, 6056–6068. (doi:10.1021/ja501569t)	2014	B	Unassigned	C	Unassigned	http://www.crystallography.net/cod/result/?doi=10.1021/ja501569t
401	2014_43	Ho(BpMe)3	Other Families	Ho3+	Oblate	Non-Kramers	100	9	3	Others	No Freq-dependent X''	NA	NA	NA	NA	NA	NA	NA	NA	NA	Not Measured	NA	10.1021/ja501569t	Meihaus, K. R., Minasian, S. G., Lukens, W. W., Kozimor, S. A., Shuh, D. K., Tyliszczak, T. & Long, J. R. 2014 Influence of Pyrazolate vs N-Heterocyclic Carbene Ligands on the Slow Magnetic Relaxation of Homoleptic Trischelate Lanthanide(III) and Uranium(III) Complexes. Journal of the American Chemical Society 136, 6056–6068. (doi:10.1021/ja501569t)	2014	B	Unassigned	E	Unassigned	http://www.crystallography.net/cod/result/?doi=10.1021/ja501569t
402	2014_43	Er(BpMe)3	Other Families	Er3+	Prolate	Kramers	100	9	3	Others	No Freq-dependent X''	NA	NA	NA	NA	NA	NA	NA	NA	NA	Not Measured	NA	10.1021/ja501569t	Meihaus, K. R., Minasian, S. G., Lukens, W. W., Kozimor, S. A., Shuh, D. K., Tyliszczak, T. & Long, J. R. 2014 Influence of Pyrazolate vs N-Heterocyclic Carbene Ligands on the Slow Magnetic Relaxation of Homoleptic Trischelate Lanthanide(III) and Uranium(III) Complexes. Journal of the American Chemical Society 136, 6056–6068. (doi:10.1021/ja501569t)	2014	C	Unassigned	D	Unassigned	http://www.crystallography.net/cod/result/?doi=10.1021/ja501569t
403	2014_43	Tb(BcMe)3	Other Families	Tb3+	Oblate	Non-Kramers	100	9	3	Others	No Freq-dependent X''	NA	NA	NA	Argand	64.51	NA	NA	8.6e-6	NA	Not Measured	NA	10.1021/ja501569t	Meihaus, K. R., Minasian, S. G., Lukens, W. W., Kozimor, S. A., Shuh, D. K., Tyliszczak, T. & Long, J. R. 2014 Influence of Pyrazolate vs N-Heterocyclic Carbene Ligands on the Slow Magnetic Relaxation of Homoleptic Trischelate Lanthanide(III) and Uranium(III) Complexes. Journal of the American Chemical Society 136, 6056–6068. (doi:10.1021/ja501569t)	2014	B	II	E	IV	http://www.crystallography.net/cod/result/?doi=10.1021/ja501569t
404	2014_43	Tb(BcMe)3	Other Families	Tb3+	Oblate	Non-Kramers	11	9	3	Others	Freq-dependent X''	NA	NA	NA	Argand	65.09	NA	NA	6.6e-6	NA	Not Measured	NA	10.1021/ja501569t	Meihaus, K. R., Minasian, S. G., Lukens, W. W., Kozimor, S. A., Shuh, D. K., Tyliszczak, T. & Long, J. R. 2014 Influence of Pyrazolate vs N-Heterocyclic Carbene Ligands on the Slow Magnetic Relaxation of Homoleptic Trischelate Lanthanide(III) and Uranium(III) Complexes. Journal of the American Chemical Society 136, 6056–6068. (doi:10.1021/ja501569t)	2014	B	II	E	IV	http://www.crystallography.net/cod/result/?doi=10.1021/ja501569t
405	2014_43	Dy(BcMe)3	Other Families	Dy3+	Oblate	Kramers	100	9	3	Others	Freq-dependent X''	NA	NA	NA	Argand	47.23	NA	NA	6e-9	NA	Not Measured	NA	10.1021/ja501569t	Meihaus, K. R., Minasian, S. G., Lukens, W. W., Kozimor, S. A., Shuh, D. K., Tyliszczak, T. & Long, J. R. 2014 Influence of Pyrazolate vs N-Heterocyclic Carbene Ligands on the Slow Magnetic Relaxation of Homoleptic Trischelate Lanthanide(III) and Uranium(III) Complexes. Journal of the American Chemical Society 136, 6056–6068. (doi:10.1021/ja501569t)	2014	B	II	C	IV	http://www.crystallography.net/cod/result/?doi=10.1021/ja501569t
406	2014_43	Dy(BcMe)3	Other Families	Dy3+	Oblate	Kramers	12	9	3	Others	Freq-dependent X''	NA	NA	NA	Argand	48.38	NA	NA	4.2e-9	NA	Not Measured	NA	10.1021/ja501569t	Meihaus, K. R., Minasian, S. G., Lukens, W. W., Kozimor, S. A., Shuh, D. K., Tyliszczak, T. & Long, J. R. 2014 Influence of Pyrazolate vs N-Heterocyclic Carbene Ligands on the Slow Magnetic Relaxation of Homoleptic Trischelate Lanthanide(III) and Uranium(III) Complexes. Journal of the American Chemical Society 136, 6056–6068. (doi:10.1021/ja501569t)	2014	B	II	C	IV	http://www.crystallography.net/cod/result/?doi=10.1021/ja501569t
407	2014_43	Ho(BcMe)3	Other Families	Ho3+	Oblate	Non-Kramers	100	9	3	Others	No Freq-dependent X''	NA	NA	NA	NA	NA	NA	NA	NA	NA	Not Measured	NA	10.1021/ja501569t	Meihaus, K. R., Minasian, S. G., Lukens, W. W., Kozimor, S. A., Shuh, D. K., Tyliszczak, T. & Long, J. R. 2014 Influence of Pyrazolate vs N-Heterocyclic Carbene Ligands on the Slow Magnetic Relaxation of Homoleptic Trischelate Lanthanide(III) and Uranium(III) Complexes. Journal of the American Chemical Society 136, 6056–6068. (doi:10.1021/ja501569t)	2014	B	Unassigned	E	Unassigned	http://www.crystallography.net/cod/result/?doi=10.1021/ja501569t
408	2014_43	Er(BcMe)3	Other Families	Er3+	Prolate	Kramers	100	9	3	Others	No Freq-dependent X''	NA	NA	NA	NA	NA	NA	NA	NA	NA	Not Measured	NA	10.1021/ja501569t	Meihaus, K. R., Minasian, S. G., Lukens, W. W., Kozimor, S. A., Shuh, D. K., Tyliszczak, T. & Long, J. R. 2014 Influence of Pyrazolate vs N-Heterocyclic Carbene Ligands on the Slow Magnetic Relaxation of Homoleptic Trischelate Lanthanide(III) and Uranium(III) Complexes. Journal of the American Chemical Society 136, 6056–6068. (doi:10.1021/ja501569t)	2014	C	Unassigned	D	Unassigned	http://www.crystallography.net/cod/result/?doi=10.1021/ja501569t
409	2014_44	[TbIII(H3L)(OAc)](ClO4)2·MeOH·H2O	Mixed Ligands	Tb3+	Oblate	Non-Kramers	100	9	4	Oxygen+Nitrogen	No Freq-dependent X''	NA	NA	NA	Argand	3.2	NA	NA	1e-6	NA	Not Measured	NA	10.1021/ic501453h	Shintoyo, S. et al. 2014 Crystal Field Splitting of the Ground State of Terbium(III) and Dysprosium(III) Complexes with a Triimidazolyl Tripod Ligand and an Acetate Determined by Magnetic Analysis and Luminescence. Inorganic Chemistry 53, 10359–10369. (doi:10.1021/ic501453h)	2014	B	II	E	III	http://www.crystallography.net/cod/result/?doi=10.1021/ic501453h
410	2014_44	[DyIII(H3L)(OAc)](ClO4)2·MeOH·H2O	Mixed Ligands	Dy3+	Oblate	Kramers	100	9	4	Oxygen+Nitrogen	No Freq-dependent X''	NA	NA	NA	Argand	8.5	NA	NA	1.6e-7	NA	Not Measured	NA	10.1021/ic501453h	Shintoyo, S. et al. 2014 Crystal Field Splitting of the Ground State of Terbium(III) and Dysprosium(III) Complexes with a Triimidazolyl Tripod Ligand and an Acetate Determined by Magnetic Analysis and Luminescence. Inorganic Chemistry 53, 10359–10369. (doi:10.1021/ic501453h)	2014	B	II	B	III	http://www.crystallography.net/cod/result/?doi=10.1021/ic501453h
411	2014_45	[Gd(hfac)3(NIT-C3H5)(H2O)]	Radical	Gd3+	Isotropic	Kramers	100	8	5	Oxygen	Not Measured	NA	NA	NA	NA	NA	NA	NA	NA	NA	Not Measured	NA	10.1039/c4nj00627e	Hu, P., Sun, Z., Wang, X., Li, L., Liao, D. & Luneau, D. 2014 Magnetic relaxation in mononuclear Tb complex involving a nitronyl nitroxide ligand. New J. Chem. 38, 4716–4721. (doi:10.1039/c4nj00627e)	2014	A	Unassigned	A	Unassigned	http://www.crystallography.net/cod/result/?doi=10.1039/c4nj00627e
412	2014_45	[Tb(hfac)3(NIT-C3H5)(H2O)]	Radical	Tb3+	Oblate	Non-Kramers	100	8	5	Oxygen	Freq-dependent X''	NA	NA	NA	Argand	8.53	NA	NA	2.26e-6	NA	Not Measured	NA	10.1039/c4nj00627e	Hu, P., Sun, Z., Wang, X., Li, L., Liao, D. & Luneau, D. 2014 Magnetic relaxation in mononuclear Tb complex involving a nitronyl nitroxide ligand. New J. Chem. 38, 4716–4721. (doi:10.1039/c4nj00627e)	2014	B	II	E	VII	http://www.crystallography.net/cod/result/?doi=10.1039/c4nj00627e
413	2014_46	[Tb(OETAP)2]	LnPc2	Tb3+	Oblate	Non-Kramers	100	8	2	Nitrogen	T_B3 > 2K	38	NA	NA	NA	383	NA	NA	1.3e-8	NA	Not Measured	NA	10.1002/chem.201402869	Giménez-Agulló, N., de Pipaón, C. S., Adriaenssens, L., Filibian, M., Martínez-Belmonte, M., Escudero-Adán, E. C., Carretta, P., Ballester, P. & Galán-Mascarós, J. R. 2014 Single-Molecule-Magnet Behavior in the Family of [Ln(OETAP)2] Double-Decker Complexes (Ln=Lanthanide, OETAP=Octa(ethyl)tetraazaporphyrin). Chemistry - A European Journal 20, 12817–12825. (doi:10.1002/chem.201402869)	2014	D	III	F	VIII	https://www.ccdc.cam.ac.uk/structures/Search?Ccdcid=982424
414	2014_46	[Dy(OETAP)2]	LnPc2	Dy3+	Oblate	Kramers	100	8	2	Nitrogen	Freq-dependent X''	NA	NA	NA	NA	32	NA	NA	1.6e-6	NA	Not Measured	NA	10.1002/chem.201402869	Giménez-Agulló, N., de Pipaón, C. S., Adriaenssens, L., Filibian, M., Martínez-Belmonte, M., Escudero-Adán, E. C., Carretta, P., Ballester, P. & Galán-Mascarós, J. R. 2014 Single-Molecule-Magnet Behavior in the Family of [Ln(OETAP)2] Double-Decker Complexes (Ln=Lanthanide, OETAP=Octa(ethyl)tetraazaporphyrin). Chemistry - A European Journal 20, 12817–12825. (doi:10.1002/chem.201402869)	2014	D	III	F	VIII	https://www.ccdc.cam.ac.uk/structures/Search?Ccdcid=982424
415	2014_46	[Gd(OETAP)2]	LnPc2	Gd3+	Isotropic	Kramers	100	8	2	Nitrogen	Not Measured	NA	NA	NA	NA	NA	NA	NA	NA	NA	Not Measured	NA	10.1002/chem.201402869	Giménez-Agulló, N., de Pipaón, C. S., Adriaenssens, L., Filibian, M., Martínez-Belmonte, M., Escudero-Adán, E. C., Carretta, P., Ballester, P. & Galán-Mascarós, J. R. 2014 Single-Molecule-Magnet Behavior in the Family of [Ln(OETAP)2] Double-Decker Complexes (Ln=Lanthanide, OETAP=Octa(ethyl)tetraazaporphyrin). Chemistry - A European Journal 20, 12817–12825. (doi:10.1002/chem.201402869)	2014	A	Unassigned	A	Unassigned	https://www.ccdc.cam.ac.uk/structures/Search?Ccdcid=982424
416	2014_48	[Dy4K4(L)4(μ-H2O)4(NO3)2(μ-Ox)]	Mixed Ligands	Dy3+	Oblate	Kramers	100	8	3	Oxygen+Nitrogen	No Freq-dependent X''	NA	NA	NA	NA	NA	NA	NA	NA	NA	Not Measured	NA	10.1021/cg500677t	Bag, P., Chakraborty, A., Rouzières, M., Clérac, R., Butcher, R. J. & Chandrasekhar, V. 2014 Oxalato-Bridged Neutral Octanuclear Heterometallic Complexes [Ln4K4(L)4(μ-H2O)4(NO3)2(μ-Ox)] (Ln = Dy(III), Gd(III), Tb(III), Ho(III); LH3 = N[CH2CH2N═CH-C6H3-2-OH-3-OMe]3; Ox = (C2O4)2–): Synthesis, Structure, Magnetic and Luminescent Properties. Crystal Growth & Design 14, 4583–4592. (doi:10.1021/cg500677t)	2014	B	Unassigned	B	Unassigned	http://www.crystallography.net/cod/result/?doi=10.1021/cg500677t
417	2014_48	[Gd4K4(L)4(μ-H2O)4(NO3)2(μ-Ox)]	Mixed Ligands	Gd3+	Isotropic	Kramers	100	8	3	Oxygen+Nitrogen	No Freq-dependent X''	NA	NA	NA	NA	NA	NA	NA	NA	NA	Not Measured	NA	10.1021/cg500677t	Bag, P., Chakraborty, A., Rouzières, M., Clérac, R., Butcher, R. J. & Chandrasekhar, V. 2014 Oxalato-Bridged Neutral Octanuclear Heterometallic Complexes [Ln4K4(L)4(μ-H2O)4(NO3)2(μ-Ox)] (Ln = Dy(III), Gd(III), Tb(III), Ho(III); LH3 = N[CH2CH2N═CH-C6H3-2-OH-3-OMe]3; Ox = (C2O4)2–): Synthesis, Structure, Magnetic and Luminescent Properties. Crystal Growth & Design 14, 4583–4592. (doi:10.1021/cg500677t)	2014	A	Unassigned	A	Unassigned	http://www.crystallography.net/cod/result/?doi=10.1021/cg500677t
418	2014_48	[Tb4K4(L)4(μ-H2O)4(NO3)2(μ-Ox)]	Mixed Ligands	Tb3+	Oblate	Non-Kramers	100	8	3	Oxygen+Nitrogen	No Freq-dependent X''	NA	NA	NA	NA	NA	NA	NA	NA	NA	Not Measured	NA	10.1021/cg500677t	Bag, P., Chakraborty, A., Rouzières, M., Clérac, R., Butcher, R. J. & Chandrasekhar, V. 2014 Oxalato-Bridged Neutral Octanuclear Heterometallic Complexes [Ln4K4(L)4(μ-H2O)4(NO3)2(μ-Ox)] (Ln = Dy(III), Gd(III), Tb(III), Ho(III); LH3 = N[CH2CH2N═CH-C6H3-2-OH-3-OMe]3; Ox = (C2O4)2–): Synthesis, Structure, Magnetic and Luminescent Properties. Crystal Growth & Design 14, 4583–4592. (doi:10.1021/cg500677t)	2014	B	Unassigned	E	Unassigned	http://www.crystallography.net/cod/result/?doi=10.1021/cg500677t
419	2014_48	[Ho4K4(L)4(μ-H2O)4(NO3)2(μ-Ox)]	Mixed Ligands	Ho3+	Oblate	Non-Kramers	100	8	3	Oxygen+Nitrogen	No Freq-dependent X''	NA	NA	NA	NA	NA	NA	NA	NA	NA	Not Measured	NA	10.1021/cg500677t	Bag, P., Chakraborty, A., Rouzières, M., Clérac, R., Butcher, R. J. & Chandrasekhar, V. 2014 Oxalato-Bridged Neutral Octanuclear Heterometallic Complexes [Ln4K4(L)4(μ-H2O)4(NO3)2(μ-Ox)] (Ln = Dy(III), Gd(III), Tb(III), Ho(III); LH3 = N[CH2CH2N═CH-C6H3-2-OH-3-OMe]3; Ox = (C2O4)2–): Synthesis, Structure, Magnetic and Luminescent Properties. Crystal Growth & Design 14, 4583–4592. (doi:10.1021/cg500677t)	2014	B	Unassigned	E	Unassigned	http://www.crystallography.net/cod/result/?doi=10.1021/cg500677t
420	2014_49	Na10[Ho2(C2O4)(H2O)4(OH)W4O16]2·30H2O	POM	Ho3+	Oblate	Non-Kramers	100	9	6	Oxygen	No Freq-dependent X''	NA	NA	NA	NA	NA	NA	NA	NA	NA	Not Measured	NA	10.1021/cg500675g	Zhao, J., Li, H., Li, Y., Li, C., Wang, Z. & Chen, L. 2014 Rectangle versus Square Oxalate-Connective Tetralanthanide Cluster Anchored in Lacunary Lindqvist Isopolytungstates: Syntheses, Structures, and Properties. Crystal Growth & Design 14, 5495–5505. (doi:10.1021/cg500675g)	2014	B	Unassigned	E	Unassigned	http://www.crystallography.net/cod/result/?doi=10.1021/cg500675g
421	2014_49	Na10[Er2(C2O4)(H2O)4(OH)W4O16]2·30H2O	POM	Er3+	Prolate	Kramers	100	9	6	Oxygen	No Freq-dependent X''	NA	NA	NA	NA	NA	NA	NA	NA	NA	Not Measured	NA	10.1021/cg500675g	Zhao, J., Li, H., Li, Y., Li, C., Wang, Z. & Chen, L. 2014 Rectangle versus Square Oxalate-Connective Tetralanthanide Cluster Anchored in Lacunary Lindqvist Isopolytungstates: Syntheses, Structures, and Properties. Crystal Growth & Design 14, 5495–5505. (doi:10.1021/cg500675g)	2014	C	Unassigned	D	Unassigned	http://www.crystallography.net/cod/result/?doi=10.1021/cg500675g
422	2014_49	Na10[Tb2(C2O4)(H2O)4(OH)W4O16]2·30H2O	POM	Tb3+	Oblate	Non-Kramers	100	9	6	Oxygen	No Freq-dependent X''	NA	NA	NA	NA	NA	NA	NA	NA	NA	Not Measured	NA	10.1021/cg500675g	Zhao, J., Li, H., Li, Y., Li, C., Wang, Z. & Chen, L. 2014 Rectangle versus Square Oxalate-Connective Tetralanthanide Cluster Anchored in Lacunary Lindqvist Isopolytungstates: Syntheses, Structures, and Properties. Crystal Growth & Design 14, 5495–5505. (doi:10.1021/cg500675g)	2014	B	Unassigned	E	Unassigned	http://www.crystallography.net/cod/result/?doi=10.1021/cg500675g
423	2014_49	K4Na16[Ho(C2O4)W5O18]4·60H2O	POM	Ho3+	Oblate	Non-Kramers	100	9	3	Oxygen	No Freq-dependent X''	NA	NA	NA	NA	NA	NA	NA	NA	NA	Not Measured	NA	10.1021/cg500675g	Zhao, J., Li, H., Li, Y., Li, C., Wang, Z. & Chen, L. 2014 Rectangle versus Square Oxalate-Connective Tetralanthanide Cluster Anchored in Lacunary Lindqvist Isopolytungstates: Syntheses, Structures, and Properties. Crystal Growth & Design 14, 5495–5505. (doi:10.1021/cg500675g)	2014	B	Unassigned	E	Unassigned	http://www.crystallography.net/cod/result/?doi=10.1021/cg500675g
424	2014_49	K4Na16[ER(C2O4)W5O18]4·60H2O	POM	Er3+	Prolate	Kramers	100	9	3	Oxygen	No Freq-dependent X''	NA	NA	NA	NA	NA	NA	NA	NA	NA	Not Measured	NA	10.1021/cg500675g	Zhao, J., Li, H., Li, Y., Li, C., Wang, Z. & Chen, L. 2014 Rectangle versus Square Oxalate-Connective Tetralanthanide Cluster Anchored in Lacunary Lindqvist Isopolytungstates: Syntheses, Structures, and Properties. Crystal Growth & Design 14, 5495–5505. (doi:10.1021/cg500675g)	2014	C	Unassigned	D	Unassigned	http://www.crystallography.net/cod/result/?doi=10.1021/cg500675g
425	2014_49	K4Na16[Tb(C2O4)W5O18]4·60H2O	POM	Tb3+	Oblate	Non-Kramers	100	9	3	Oxygen	No Freq-dependent X''	NA	NA	NA	NA	NA	NA	NA	NA	NA	Not Measured	NA	10.1021/cg500675g	Zhao, J., Li, H., Li, Y., Li, C., Wang, Z. & Chen, L. 2014 Rectangle versus Square Oxalate-Connective Tetralanthanide Cluster Anchored in Lacunary Lindqvist Isopolytungstates: Syntheses, Structures, and Properties. Crystal Growth & Design 14, 5495–5505. (doi:10.1021/cg500675g)	2014	B	Unassigned	E	Unassigned	http://www.crystallography.net/cod/result/?doi=10.1021/cg500675g
426	2014_50	Trans-[Ph-C≡C-(dppe)2Ru-C≡C-bipy-κ2-N,N’-Dy(TTA)3)]	Mixed Ligands	Dy3+	Oblate	Kramers	100	8	4	Oxygen+Nitrogen	No Freq-dependent X''	NA	NA	NA	Argand	32.8	NA	NA	1.15e-7	NA	Not Measured	NA	10.1021/ic403081y	Norel, L., Feng, M., Bernot, K., Roisnel, T., Guizouarn, T., Costuas, K. & Rigaut, S. 2014 Redox Modulation of Magnetic Slow Relaxation in a 4f-Based Single-Molecule Magnet with a 4d Carbon-Rich Ligand. Inorganic Chemistry 53, 2361–2363. (doi:10.1021/ic403081y)	2014	B	II	B	III	http://www.crystallography.net/cod/result/?doi=10.1021/ic403081y
427	2014_50	Trans-[Ph-C≡C-(dppe)2Ru-C≡C-bipy-κ2-N,N’-Dy(TTA)3)]BF4	Mixed Ligands	Dy3+	Oblate	Kramers	100	8	4	Oxygen+Nitrogen	No Freq-dependent X''	NA	NA	NA	Argand	43.5	NA	NA	4.6e-8	NA	Not Measured	NA	10.1021/ic403081y	Norel, L., Feng, M., Bernot, K., Roisnel, T., Guizouarn, T., Costuas, K. & Rigaut, S. 2014 Redox Modulation of Magnetic Slow Relaxation in a 4f-Based Single-Molecule Magnet with a 4d Carbon-Rich Ligand. Inorganic Chemistry 53, 2361–2363. (doi:10.1021/ic403081y)	2014	B	II	B	III	http://www.crystallography.net/cod/result/?doi=10.1021/ic403081y
428	2014_51	[Gd(C4O4)(C2O4)0.5(H2O)2]	Mixed Ligands	Gd3+	Isotropic	Kramers	100	8	4	Oxygen	Not Measured	NA	NA	NA	NA	NA	NA	NA	NA	NA	Not Measured	NA	10.1021/ic4030316	Biswas, S., Jena, H. S., Adhikary, A. & Konar, S. 2014 Two Isostructural 3D Lanthanide Coordination Networks (Ln = Gd3+, Dy3+) with Squashed Cuboid-Type Nanoscopic Cages Showing Significant Cryogenic Magnetic Refrigeration and Slow Magnetic Relaxation. Inorganic Chemistry 53, 3926–3928. (doi:10.1021/ic4030316)	2014	A	Unassigned	A	Unassigned	http://www.crystallography.net/cod/result/?doi=10.1021/ic4030316
429	2014_51	[Dy(C4O4)(C2O4)0.5(H2O)2]	Mixed Ligands	Dy3+	Oblate	Kramers	100	8	4	Oxygen	Freq-dependent X''	NA	3	1800	Argand	10.8	NA	NA	2e-6	NA	Not Measured	NA	10.1021/ic4030316	Biswas, S., Jena, H. S., Adhikary, A. & Konar, S. 2014 Two Isostructural 3D Lanthanide Coordination Networks (Ln = Gd3+, Dy3+) with Squashed Cuboid-Type Nanoscopic Cages Showing Significant Cryogenic Magnetic Refrigeration and Slow Magnetic Relaxation. Inorganic Chemistry 53, 3926–3928. (doi:10.1021/ic4030316)	2014	B	II	B	III	http://www.crystallography.net/cod/result/?doi=10.1021/ic4030316
430	2014_53	[Cp2L1SmPhCN]	Mixed Ligands	Sm3+	Prolate	Kramers	100	5	4	Others	Not Measured	NA	NA	NA	NA	NA	NA	NA	NA	NA	Not Measured	NA	10.1021/om400856d	Liu, J.-F., Pan, F.-X., Yao, S., Min, X., Cui, D. & Sun, Z.-M. 2014 Syntheses, Structure, and Properties of Mixed Cp–Amidinate Rare-Earth-Metal(III) Complexes. Organometallics 33, 1374–1381. (doi:10.1021/om400856d)	2014	C	Unassigned	D	Unassigned	http://www.crystallography.net/cod/result/?doi=10.1021/om400856d
431	2014_53	[Cp2L1GdPhCN]	Mixed Ligands	Gd3+	Isotropic	Kramers	100	5	4	Others	Not Measured	NA	NA	NA	NA	NA	NA	NA	NA	NA	Not Measured	NA	10.1021/om400856d	Liu, J.-F., Pan, F.-X., Yao, S., Min, X., Cui, D. & Sun, Z.-M. 2014 Syntheses, Structure, and Properties of Mixed Cp–Amidinate Rare-Earth-Metal(III) Complexes. Organometallics 33, 1374–1381. (doi:10.1021/om400856d)	2014	A	Unassigned	A	Unassigned	http://www.crystallography.net/cod/result/?doi=10.1021/om400856d
432	2014_53	[Cp2L1TbPhCN]	Mixed Ligands	Tb3+	Oblate	Non-Kramers	100	5	4	Others	Not Measured	NA	NA	NA	NA	NA	NA	NA	NA	NA	Not Measured	NA	10.1021/om400856d	Liu, J.-F., Pan, F.-X., Yao, S., Min, X., Cui, D. & Sun, Z.-M. 2014 Syntheses, Structure, and Properties of Mixed Cp–Amidinate Rare-Earth-Metal(III) Complexes. Organometallics 33, 1374–1381. (doi:10.1021/om400856d)	2014	B	Unassigned	C	Unassigned	http://www.crystallography.net/cod/result/?doi=10.1021/om400856d
433	2014_53	[Cp2L1DyPhCN]	Mixed Ligands	Dy3+	Oblate	Kramers	100	5	4	Others	Freq-dependent X''	NA	NA	NA	NA	NA	NA	NA	NA	NA	Not Measured	NA	10.1021/om400856d	Liu, J.-F., Pan, F.-X., Yao, S., Min, X., Cui, D. & Sun, Z.-M. 2014 Syntheses, Structure, and Properties of Mixed Cp–Amidinate Rare-Earth-Metal(III) Complexes. Organometallics 33, 1374–1381. (doi:10.1021/om400856d)	2014	B	Unassigned	B	Unassigned	http://www.crystallography.net/cod/result/?doi=10.1021/om400856d
434	2014_53	[Cp2L1Er]	Mixed Ligands	Er3+	Prolate	Kramers	100	4	3	Others	Not Measured	NA	NA	NA	NA	NA	NA	NA	NA	NA	Not Measured	NA	10.1021/om400856d	Liu, J.-F., Pan, F.-X., Yao, S., Min, X., Cui, D. & Sun, Z.-M. 2014 Syntheses, Structure, and Properties of Mixed Cp–Amidinate Rare-Earth-Metal(III) Complexes. Organometallics 33, 1374–1381. (doi:10.1021/om400856d)	2014	C	Unassigned	D	Unassigned	http://www.crystallography.net/cod/result/?doi=10.1021/om400856d
435	2014_53	[Cp2L1Yb]	Mixed Ligands	Yb3+	Prolate	Kramers	100	4	3	Others	Not Measured	NA	NA	NA	NA	NA	NA	NA	NA	NA	Not Measured	NA	10.1021/om400856d	Liu, J.-F., Pan, F.-X., Yao, S., Min, X., Cui, D. & Sun, Z.-M. 2014 Syntheses, Structure, and Properties of Mixed Cp–Amidinate Rare-Earth-Metal(III) Complexes. Organometallics 33, 1374–1381. (doi:10.1021/om400856d)	2014	C	Unassigned	D	Unassigned	http://www.crystallography.net/cod/result/?doi=10.1021/om400856d
436	2014_53	[Cp2L2Gd]	Mixed Ligands	Gd3+	Isotropic	Kramers	100	4	3	Others	Not Measured	NA	NA	NA	NA	NA	NA	NA	NA	NA	Not Measured	NA	10.1021/om400856d	Liu, J.-F., Pan, F.-X., Yao, S., Min, X., Cui, D. & Sun, Z.-M. 2014 Syntheses, Structure, and Properties of Mixed Cp–Amidinate Rare-Earth-Metal(III) Complexes. Organometallics 33, 1374–1381. (doi:10.1021/om400856d)	2014	A	Unassigned	A	Unassigned	http://www.crystallography.net/cod/result/?doi=10.1021/om400856d
437	2014_53	[Cp2L2Tb]	Mixed Ligands	Tb3+	Oblate	Non-Kramers	100	4	3	Others	Not Measured	NA	NA	NA	NA	NA	NA	NA	NA	NA	Not Measured	NA	10.1021/om400856d	Liu, J.-F., Pan, F.-X., Yao, S., Min, X., Cui, D. & Sun, Z.-M. 2014 Syntheses, Structure, and Properties of Mixed Cp–Amidinate Rare-Earth-Metal(III) Complexes. Organometallics 33, 1374–1381. (doi:10.1021/om400856d)	2014	C	Unassigned	D	Unassigned	http://www.crystallography.net/cod/result/?doi=10.1021/om400856d
438	2014_53	[Cp2L2Dy]	Mixed Ligands	Dy3+	Oblate	Kramers	100	4	3	Others	Not Measured	NA	NA	NA	NA	NA	NA	NA	NA	NA	Not Measured	NA	10.1021/om400856d	Liu, J.-F., Pan, F.-X., Yao, S., Min, X., Cui, D. & Sun, Z.-M. 2014 Syntheses, Structure, and Properties of Mixed Cp–Amidinate Rare-Earth-Metal(III) Complexes. Organometallics 33, 1374–1381. (doi:10.1021/om400856d)	2014	C	Unassigned	D	Unassigned	http://www.crystallography.net/cod/result/?doi=10.1021/om400856d
439	2014_53	[Cp2L2Er]	Mixed Ligands	Er3+	Prolate	Kramers	100	4	3	Others	Not Measured	NA	NA	NA	NA	NA	NA	NA	NA	NA	Not Measured	NA	10.1021/om400856d	Liu, J.-F., Pan, F.-X., Yao, S., Min, X., Cui, D. & Sun, Z.-M. 2014 Syntheses, Structure, and Properties of Mixed Cp–Amidinate Rare-Earth-Metal(III) Complexes. Organometallics 33, 1374–1381. (doi:10.1021/om400856d)	2014	C	Unassigned	D	Unassigned	http://www.crystallography.net/cod/result/?doi=10.1021/om400856d
440	2014_54	[Gd(hfac)3L2]	Radical	Gd3+	Isotropic	Kramers	100	8	5	Oxygen	Not Measured	NA	NA	NA	NA	NA	NA	NA	NA	NA	Not Measured	NA	10.1007/s11172-014-0621-8	Tretyakov, E. V., Fokin, S. V., Zueva, E. M., Tkacheva, A. O., Romanenko, G. V., Bogomyakov, A. S., Larionov, S. V., Popov, S. A. & Ovcharenko, V. I. 2014 Complexes of lanthanides with spin-labeled pyrazolylquinoline. Russian Chemical Bulletin 63, 1459–1464. (doi:10.1007/s11172-014-0621-8)	2014	A	Unassigned	A	Unassigned	https://www.ccdc.cam.ac.uk/structures/Search?Ccdcid=1008763
441	2014_54	[Tb(hfac)3L2]	Radical	Tb3+	Oblate	Non-Kramers	100	8	5	Oxygen	T_B3 > 2K	2.5	NA	NA	X''(T)	17.57	NA	NA	6e-7	NA	No Hysteresis	NA	10.1007/s11172-014-0621-8	Tretyakov, E. V., Fokin, S. V., Zueva, E. M., Tkacheva, A. O., Romanenko, G. V., Bogomyakov, A. S., Larionov, S. V., Popov, S. A. & Ovcharenko, V. I. 2014 Complexes of lanthanides with spin-labeled pyrazolylquinoline. Russian Chemical Bulletin 63, 1459–1464. (doi:10.1007/s11172-014-0621-8)	2014	B	II	E	VII	https://www.ccdc.cam.ac.uk/structures/Search?Ccdcid=1008764
442	2014_55	[Er(hfac)3[NITPhm-Cl]2][0.5CH3(CH2)5CH3]	Radical	Er3+	Prolate	Kramers	100	8	5	Oxygen	No Freq-dependent X''	NA	NA	NA	NA	NA	NA	NA	NA	NA	Not Measured	NA	10.1002/zaac.201300655	Qiao, X.-M., Zhang, C.-X., Kong, Y.-K., Wang, Q.-L. & Zhang, Y.-Y. 2014 Two Mononuclear Tri-Spin Compounds based on the Lanthanide-Nitronyl Nitroxide Radicals: Synthesis, Crystal Structure, and Magnetic Properties. Zeitschrift für anorganische und allgemeine Chemie 640, 1684–1687. (doi:10.1002/zaac.201300655)	2014	C	Unassigned	D	Unassigned	https://www.ccdc.cam.ac.uk/structures/Search?Ccdcid=934212
443	2014_55	[Nd(hfac)3[NITPhm-Cl]2][0.5CH3(CH2)5CH3]	Radical	Nd3+	Oblate	Kramers	100	8	5	Oxygen	No Freq-dependent X''	NA	NA	NA	NA	NA	NA	NA	NA	NA	Not Measured	NA	10.1002/zaac.201300655	Qiao, X.-M., Zhang, C.-X., Kong, Y.-K., Wang, Q.-L. & Zhang, Y.-Y. 2014 Two Mononuclear Tri-Spin Compounds based on the Lanthanide-Nitronyl Nitroxide Radicals: Synthesis, Crystal Structure, and Magnetic Properties. Zeitschrift für anorganische und allgemeine Chemie 640, 1684–1687. (doi:10.1002/zaac.201300655)	2014	B	Unassigned	C	Unassigned	https://www.ccdc.cam.ac.uk/structures/Search?Ccdcid=934213
444	2015_2	[R,R-ZnLDy(m-OAc)(NO3)2] (R,R-1)	TM near Ln	Dy3+	Oblate	Kramers	100	8	5	Oxygen	No Freq-dependent X''	NA	4.8	1500	Argand	51.82	19.4	NA	3.75e-9	NA	Not Measured	NA	10.1002/anie.201410523	Long, J. et al. 2014 A High-Temperature Molecular Ferroelectric Zn/Dy Complex Exhibiting Single-Ion-Magnet Behavior and Lanthanide Luminescence. Angewandte Chemie International Edition 54, 2236–2240. (doi:10.1002/anie.201410523)	2015	B	II	C	V	https://www.ccdc.cam.ac.uk/structures/Search?Ccdcid=1014830
445	2015_2	[S,S-ZnLDy(m-OAc)(NO3)2] (S,S-2)	TM near Ln	Dy3+	Oblate	Kramers	100	8	5	Oxygen	No Freq-dependent X''	NA	4.8	1500	Argand	59.74	20.48	NA	5.99e-10	NA	Not Measured	NA	10.1002/anie.201410523	Long, J. et al. 2014 A High-Temperature Molecular Ferroelectric Zn/Dy Complex Exhibiting Single-Ion-Magnet Behavior and Lanthanide Luminescence. Angewandte Chemie International Edition 54, 2236–2240. (doi:10.1002/anie.201410523)	2015	B	II	C	V	https://www.ccdc.cam.ac.uk/structures/Search?Ccdcid=1014831
446	2015_3	[Li(THF)4[Er{N(SiMe3)2}3Cl]·2THF	Mixed Ligands	Er3+	Prolate	Kramers	100	4	4	Others	T_B3 > 2K	8.5	NA	NA	Argand	63.3	NA	62.6	NA	1.07e-7	Full Hysteresis	1.8	10.1002/ange.201411190	Brown, A. J., Pinkowicz, D., Saber, M. R. & Dunbar, K. R. 2015 A Trigonal-Pyramidal Erbium(III) Single-Molecule Magnet. Angewandte Chemie 127, 5962–5966. (doi:10.1002/ange.201411190)	2015	C	Unassigned	D	Unassigned	https://www.ccdc.cam.ac.uk/structures/Search?Ccdcid=1051281
447	2015_3	[Li(THF)4[Er{N(SiMe3)2}3Cl]·2THF	Mixed Ligands	Er3+	Prolate	Kramers	10	4	4	Others	T_B3 > 2K	8.8	NA	NA	Argand	55.8	NA	NA	2.84e-7	NA	Full Hysteresis	3	10.1002/ange.201411190	Brown, A. J., Pinkowicz, D., Saber, M. R. & Dunbar, K. R. 2015 A Trigonal-Pyramidal Erbium(III) Single-Molecule Magnet. Angewandte Chemie 127, 5962–5966. (doi:10.1002/ange.201411190)	2015	C	II	D	IV	https://www.ccdc.cam.ac.uk/structures/Search?Ccdcid=1051282
448	2015_4	α-Dy(2-qpH)(SO4)(H2O)2	Mixed Ligands	Dy3+	Oblate	Kramers	100	8	4	Oxygen	No Freq-dependent X''	NA	6	2000	X''(T)	32	NA	NA	7.5e-7	NA	Pinched Hysteresis	1.8	10.1039/c4cc09341k	Zeng, D., Ren, M., Bao, S.-S., Feng, J.-S., Li, L. & Zheng, L.-M. 2015 pH-controlled polymorphism in a layered dysprosium phosphonate and its impact on the magnetization relaxation. Chemical Communications 51, 2649–2652. (doi:10.1039/c4cc09341k)	2015	B	II	B	III	http://www.crystallography.net/cod/result/?doi=10.1039/c4cc09341k
449	2015_4	α-Dy(2-qpH)(SO4)(H2O)2	Mixed Ligands	Dy3+	Oblate	Kramers	10	8	4	Oxygen	Not Measured	NA	7	2000	X''(T)	29.3	NA	NA	5.4e-6	NA	Pinched Hysteresis	1.8	10.1039/c4cc09341k	Zeng, D., Ren, M., Bao, S.-S., Feng, J.-S., Li, L. & Zheng, L.-M. 2015 pH-controlled polymorphism in a layered dysprosium phosphonate and its impact on the magnetization relaxation. Chemical Communications 51, 2649–2652. (doi:10.1039/c4cc09341k)	2015	B	II	B	III	http://www.crystallography.net/cod/result/?doi=10.1039/c4cc09341k
450	2015_4	b-Dy(2-qpH)(SO4)(H2O)2	Mixed Ligands	Dy3+	Oblate	Kramers	100	8	4	Oxygen	Freq-dependent X''	NA	9.3	2000	X''(T)	83	NA	NA	1.3e-8	NA	Pinched Hysteresis	1.8	10.1039/c4cc09341k	Zeng, D., Ren, M., Bao, S.-S., Feng, J.-S., Li, L. & Zheng, L.-M. 2015 pH-controlled polymorphism in a layered dysprosium phosphonate and its impact on the magnetization relaxation. Chemical Communications 51, 2649–2652. (doi:10.1039/c4cc09341k)	2015	B	II	B	III	http://www.crystallography.net/cod/result/?doi=10.1039/c4cc09341k
451	2015_4	b-Dy(2-qpH)(SO4)(H2O)2	Mixed Ligands	Dy3+	Oblate	Kramers	12	8	4	Oxygen	T_B3 > 2K	8.4	NA	NA	X''(T)	89.5	NA	NA	2.9e-9	NA	Full Hysteresis	1.8	10.1039/c4cc09341k	Zeng, D., Ren, M., Bao, S.-S., Feng, J.-S., Li, L. & Zheng, L.-M. 2015 pH-controlled polymorphism in a layered dysprosium phosphonate and its impact on the magnetization relaxation. Chemical Communications 51, 2649–2652. (doi:10.1039/c4cc09341k)	2015	B	II	B	III	http://www.crystallography.net/cod/result/?doi=10.1039/c4cc09341k
452	2015_5	[Er(HL)2(NO3)3]	Schiff Base	Er3+	Prolate	Kramers	100	NA	5	Oxygen	Freq-dependent X''	0.8	NA	NA	X''(T)	5.2	NA	NA	NA	NA	Not Measured	NA	10.1039/c4cc09523e	Das, C., Upadhyay, A., Vaidya, S., Singh, S. K., Rajaraman, G. & Shanmugam, M. 2015 Origin of SMM behaviour in an asymmetric Er(iii) Schiff base complex: a combined experimental and theoretical study. Chemical Communications 51, 6137–6140. (doi:10.1039/c4cc09523e)	2015	C	Unassigned	D	Unassigned	http://www.crystallography.net/cod/result/?doi=10.1039/c4cc09523e
453	2015_5	[Er(HL)2(NO3)3]	Schiff Base	Er3+	Prolate	Kramers	50	NA	5	Oxygen	Freq-dependent X''	1.3	NA	NA	X''(T)	51.4	NA	NA	NA	NA	Not Measured	NA	10.1039/c4cc09523e	Das, C., Upadhyay, A., Vaidya, S., Singh, S. K., Rajaraman, G. & Shanmugam, M. 2015 Origin of SMM behaviour in an asymmetric Er(iii) Schiff base complex: a combined experimental and theoretical study. Chemical Communications 51, 6137–6140. (doi:10.1039/c4cc09523e)	2015	C	Unassigned	D	Unassigned	http://www.crystallography.net/cod/result/?doi=10.1039/c4cc09523e
454	2015_5	[Er(HL)2(NO3)3]	Schiff Base	Er3+	Prolate	Kramers	5	NA	5	Oxygen	Not Measured	NA	NA	NA	NA	NA	NA	NA	NA	NA	Not Measured	NA	10.1039/c4cc09523e	Das, C., Upadhyay, A., Vaidya, S., Singh, S. K., Rajaraman, G. & Shanmugam, M. 2015 Origin of SMM behaviour in an asymmetric Er(iii) Schiff base complex: a combined experimental and theoretical study. Chemical Communications 51, 6137–6140. (doi:10.1039/c4cc09523e)	2015	C	Unassigned	D	Unassigned	http://www.crystallography.net/cod/result/?doi=10.1039/c4cc09523e
455	2015_6	[YbZn4(quinha)4(py)4(DMF)4](CF3SO3)3·5DMF·7H2O	TM near Ln	Yb3+	Prolate	Kramers	100	8	8	Oxygen	No Freq-dependent X''	NA	NA	NA	Argand	12.6	NA	NA	9.32e-7	NA	Not Measured	NA	10.1039/c5cc03389f	Li, Q.-W., Liu, J.-L., Jia, J.-H., Chen, Y.-C., Liu, J., Wang, L.-F. & Tong, M.-L. 2015 ‘Half-sandwich’ YbIII single-ion magnets with metallacrowns. Chemical Communications 51, 10291–10294. (doi:10.1039/c5cc03389f)	2015	C	II	D	V	http://www.crystallography.net/cod/result/?doi=10.1039/c5cc03389f
456	2015_6	[YbZn4(quinha)4(iqn)4(DMF)4](CF3SO3)3·6DMF·4H2O	TM near Ln	Yb3+	Prolate	Kramers	100	8	8	Oxygen	No Freq-dependent X''	NA	NA	NA	Argand	22.76	NA	NA	3.9e-7	NA	Not Measured	NA	10.1039/c5cc03389f	Li, Q.-W., Liu, J.-L., Jia, J.-H., Chen, Y.-C., Liu, J., Wang, L.-F. & Tong, M.-L. 2015 ‘Half-sandwich’ YbIII single-ion magnets with metallacrowns. Chemical Communications 51, 10291–10294. (doi:10.1039/c5cc03389f)	2015	C	II	D	V	http://www.crystallography.net/cod/result/?doi=10.1039/c5cc03389f
457	2015_8	[(LZn(H2O))2Dy(H2O)](CF3SO3)3	TM near Ln	Dy3+	Oblate	Kramers	100	9	3	Oxygen	T_B3 > 2K	13	NA	NA	X''(T)	96.9	NA	NA	2.4e-7	NA	Pinched Hysteresis	2	10.1002/chem.201501500	Costes, J. P., Titos-Padilla, S., Oyarzabal, I., Gupta, T., Duhayon, C., Rajaraman, G. & Colacio, E. 2015 Analysis of the Role of Peripheral Ligands Coordinated to ZnIIin Enhancing the Energy Barrier in Luminescent Linear Trinuclear Zn-Dy-Zn Single-Molecule Magnets. Chemistry - A European Journal 21, 15785–15796. (doi:10.1002/chem.201501500)	2015	B	II	C	V	https://www.ccdc.cam.ac.uk/structures/Search?Ccdcid=1059377
458	2015_8	[(LZnBr)2Dy(H2O)](ClO4)	TM near Ln	Dy3+	Oblate	Kramers	100	9	3	Oxygen	T_B3 > 2K	20	NA	NA	X''(T)	146.8	NA	188.4	NA	9.2e-8	Pinched Hysteresis	2	10.1002/chem.201501500	Costes, J. P., Titos-Padilla, S., Oyarzabal, I., Gupta, T., Duhayon, C., Rajaraman, G. & Colacio, E. 2015 Analysis of the Role of Peripheral Ligands Coordinated to ZnIIin Enhancing the Energy Barrier in Luminescent Linear Trinuclear Zn-Dy-Zn Single-Molecule Magnets. Chemistry - A European Journal 21, 15785–15796. (doi:10.1002/chem.201501500)	2015	B	Unassigned	C	Unassigned	https://www.ccdc.cam.ac.uk/structures/Search?Ccdcid=1059378
