Repository: asche1/PyCrystalField

# Batch processing multiple single ion magnet cif files and simulating the ground state anisotropy using PyCrystalField.

## Allen Scheie, June 2021

To process the cif files, run "PCF_BatchProcessCIF.py". 
It generates the output in "calculatedOutput.tsv", a set of shape files in the /shapefiles subdirectory, 
and a set of truncated .cif files (also in the /shapefiles subdirectory) giving the ligand environment 
and orientation used for the calculation.

To add .cif files to the list, add them to the CIFs-initset directory, also adding the necessary info
to "Data_Selected_SIM_samples.tsv".

Note that this was coded on a Linux machine, so the function call to SHAPE (line 128 in

File: SIM_BatchProcess/lib/SIMDAVIS_dataset.tsv (part 7 of 19)
sample_ID	paper_number	compound	chemical_family	Ln_ion	Ln_anisotropy	Ln_Kramers	concentration	coordination_number	number_of_ligands	coordination_elements	X_im_max	T_B3	T_B3H	H	Fit	Ueff	Ueff_2	Ueff_ff	tau0	tau0_ff	Hyst	T_hyst	DOI	reference	year	mol_cluster	mag_struct_cluster	mol_cluster_2	mag_struct_cluster_2	link_to_CIF
459	2015_8	[(LZnCl)2Dy(H2O)](ClO4)(MeOH)	TM near Ln	Dy3+	Oblate	Kramers	100	9	3	Oxygen	T_B3 > 2K	21	NA	NA	X''(T)	146.1	NA	173	NA	9.9e-8	Pinched Hysteresis	2	10.1002/chem.201501500	Costes, J. P., Titos-Padilla, S., Oyarzabal, I., Gupta, T., Duhayon, C., Rajaraman, G. & Colacio, E. 2015 Analysis of the Role of Peripheral Ligands Coordinated to ZnIIin Enhancing the Energy Barrier in Luminescent Linear Trinuclear Zn-Dy-Zn Single-Molecule Magnets. Chemistry - A European Journal 21, 15785–15796. (doi:10.1002/chem.201501500)	2015	B	Unassigned	C	Unassigned	https://www.ccdc.cam.ac.uk/structures/Search?Ccdcid=1059379
460	2015_9	(NMe4)[Dy(dsp)2]	Schiff Base	Dy3+	Oblate	Kramers	100	8	2	Oxygen+Nitrogen	Freq-dependent X''	NA	NA	NA	Argand	29.4	NA	NA	5.1e-8	NA	Not Measured	NA	10.1016/j.poly.2015.07.048	Chien, Y.-L., Chang, M.-W., Tsai, Y.-C., Lee, G.-H., Sheu, W.-S. & Yang, E.-C. 2015 New salen-type dysprosium(III) double-decker and triple-decker complexes. Polyhedron 102, 8–15. (doi:10.1016/j.poly.2015.07.048)	2015	B	II	B	III	https://www.ccdc.cam.ac.uk/structures/Search?Ccdcid=1015647
461	2015_10	DyIII(Pc)(XTBPP) [X = O (1), S (2)]	LnPc2	Dy3+	Oblate	Kramers	100	8	2	Oxygen+Nitrogen	T_B3 > 2K	12	NA	NA	X''(T)	136	NA	NA	8e-8	NA	Pinched Hysteresis	3	10.1039/c5sc02314a	Cao, W., Gao, C., Zhang, Y.-Q., Qi, D., Liu, T., Wang, K., Duan, C., Gao, S. & Jiang, J. 2015 Rational enhancement of the energy barrier of bis(tetrapyrrole) dysprosium SMMs via replacing atom of porphyrin core. Chemical Science 6, 5947–5954. (doi:10.1039/c5sc02314a)	2015	D	II	F	III	http://www.crystallography.net/cod/result/?doi=10.1039/c5sc02314a
462	2015_10	DyIII(Pc)(XTBPP) [X = O (1), S (2)]	LnPc2	Dy3+	Oblate	Kramers	100	8	2	Others	T_B3 > 2K	16	NA	NA	X''(T)	194	NA	NA	4.7e-8	NA	Pinched Hysteresis	3.5	10.1039/c5sc02314a	Cao, W., Gao, C., Zhang, Y.-Q., Qi, D., Liu, T., Wang, K., Duan, C., Gao, S. & Jiang, J. 2015 Rational enhancement of the energy barrier of bis(tetrapyrrole) dysprosium SMMs via replacing atom of porphyrin core. Chemical Science 6, 5947–5954. (doi:10.1039/c5sc02314a)	2015	D	II	F	IV	http://www.crystallography.net/cod/result/?doi=10.1039/c5sc02314a
463	2015_11	[Ln(nma)(NO3)2(DMSO)]·CH3OH	Mixed Ligands	Dy3+	Oblate	Kramers	100	9	4	Oxygen+Nitrogen	Freq-dependent X''	NA	9.5	2000	Argand	67	NA	NA	1.68e-7	NA	Not Measured	NA	10.1039/c5ce00925a	Chen, P., Zhang, M., Sun, W., Li, H., Zhao, L. & Yan, P. 2015 Anion-dependent assembly of Dy complexes: structures and magnetic behaviors. CrystEngComm 17, 5066–5073. (doi:10.1039/c5ce00925a)	2015	B	II	B	III	http://www.crystallography.net/cod/result/?doi=10.1039/c5ce00925a
464	2015_11	[Dy(nma)2]·ClO4·0.5CH3OH	Other Families	Dy3+	Oblate	Kramers	100	8	2	Oxygen+Nitrogen	Freq-dependent X''	NA	3.5	2000	Argand	47	NA	16	NA	4.6e-6	Not Measured	NA	10.1039/c5ce00925a	Chen, P., Zhang, M., Sun, W., Li, H., Zhao, L. & Yan, P. 2015 Anion-dependent assembly of Dy complexes: structures and magnetic behaviors. CrystEngComm 17, 5066–5073. (doi:10.1039/c5ce00925a)	2015	B	Unassigned	B	Unassigned	http://www.crystallography.net/cod/result/?doi=10.1039/c5ce00925a
465	2015_12	[C6H16N]3.5[Dy2(MBDA)4]·1.5Cl·2CH3CN·C3H6O·C4H10O	Diketonate	Dy3+	Oblate	Kramers	100	8	4	Oxygen	Freq-dependent X''	NA	10	2000	Argand	81	NA	NA	1e-7	NA	Not Measured	NA	10.1039/c5ce01067e	Chen, P., Li, H., Sun, W., Tang, J., Zhang, L. & Yan, P. 2015 Crystallization of triple- and quadruple-stranded dinuclear bis-β-diketonate-Dy(iii) helicates: single molecule magnetic behavior. CrystEngComm 17, 7227–7232. (doi:10.1039/c5ce01067e)	2015	B	II	B	III	http://www.crystallography.net/cod/result/?doi=10.1039/c5ce01067e
466	2015_12	[Dy2(MBDA)3(phen)2]·0.5CH3CN·C3H6O·C4H10O	Diketonate	Dy3+	Oblate	Kramers	100	8	3	Oxygen+Nitrogen	Freq-dependent X''	NA	12	2000	Argand	28	NA	NA	1.4e-5	NA	Not Measured	NA	10.1039/c5ce01067e	Chen, P., Li, H., Sun, W., Tang, J., Zhang, L. & Yan, P. 2015 Crystallization of triple- and quadruple-stranded dinuclear bis-β-diketonate-Dy(iii) helicates: single molecule magnetic behavior. CrystEngComm 17, 7227–7232. (doi:10.1039/c5ce01067e)	2015	B	II	B	III	http://www.crystallography.net/cod/result/?doi=10.1039/c5ce01067e
467	2015_13	[DyH4LRRRRRR(SCN)2](SCN)2·xCH3OH·yH2O	Mixed Ligands	Dy3+	Oblate	Kramers	100	7	4	Oxygen+Nitrogen	No Freq-dependent X''	NA	NA	NA	Argand	34.5	NA	NA	1.1e-6	NA	Not Measured	NA	10.1039/c4dt02889a	Lin, S.-Y., Wang, C., Zhao, L., Wu, J. & Tang, J. 2015 Chiral mononuclear lanthanide complexes and the field-induced single-ion magnet behaviour of a Dy analogue. Dalton Transactions 44, 223–229. (doi:10.1039/c4dt02889a)	2015	B	II	B	III	http://www.crystallography.net/cod/result/?doi=10.1039/c4dt02889a
468	2015_13	[HoH4LRRRRRR(SCN)2](SCN)2·xCH3OH·yH2O	Mixed Ligands	Ho3+	Oblate	Non-Kramers	100	7	4	Oxygen+Nitrogen	No Freq-dependent X''	NA	NA	NA	NA	NA	NA	NA	NA	NA	Not Measured	NA	10.1039/c4dt02889a	Lin, S.-Y., Wang, C., Zhao, L., Wu, J. & Tang, J. 2015 Chiral mononuclear lanthanide complexes and the field-induced single-ion magnet behaviour of a Dy analogue. Dalton Transactions 44, 223–229. (doi:10.1039/c4dt02889a)	2015	B	Unassigned	C	Unassigned	http://www.crystallography.net/cod/result/?doi=10.1039/c4dt02889a
469	2015_13	[ErH4LRRRRRR(SCN)2](SCN)2·xCH3OH·yH2O	Mixed Ligands	Er3+	Prolate	Kramers	100	7	4	Oxygen+Nitrogen	No Freq-dependent X''	NA	NA	NA	NA	NA	NA	NA	NA	NA	Not Measured	NA	10.1039/c4dt02889a	Lin, S.-Y., Wang, C., Zhao, L., Wu, J. & Tang, J. 2015 Chiral mononuclear lanthanide complexes and the field-induced single-ion magnet behaviour of a Dy analogue. Dalton Transactions 44, 223–229. (doi:10.1039/c4dt02889a)	2015	C	Unassigned	D	Unassigned	http://www.crystallography.net/cod/result/?doi=10.1039/c4dt02889a
470	2015_14	[TbIII(L)(NO3)(DMF)2]∞	Mixed Ligands	Tb3+	Oblate	Non-Kramers	100	8	5	Oxygen+Nitrogen	No Freq-dependent X''	NA	NA	NA	Argand	6.15	NA	NA	9.75e-6	NA	Not Measured	NA	10.1039/c4dt03458a	Feng, H.-K., Huang, P.-J. & Tsai, H.-L. 2015 One-dimensional lanthanide coordination polymers: synthesis, structures, and single-ion magnetic behaviour. Dalton Transactions 44, 3764–3772. (doi:10.1039/c4dt03458a)	2015	B	II	E	III	http://www.crystallography.net/cod/result/?doi=10.1039/c4dt03458a
471	2015_14	[DyIII(L)(NO3)(DMF)2]∞	Mixed Ligands	Dy3+	Oblate	Kramers	100	8	5	Oxygen+Nitrogen	Freq-dependent X''	NA	NA	NA	Argand	44.02	NA	NA	1.01e-6	NA	Not Measured	NA	10.1039/c4dt03458a	Feng, H.-K., Huang, P.-J. & Tsai, H.-L. 2015 One-dimensional lanthanide coordination polymers: synthesis, structures, and single-ion magnetic behaviour. Dalton Transactions 44, 3764–3772. (doi:10.1039/c4dt03458a)	2015	B	II	B	III	http://www.crystallography.net/cod/result/?doi=10.1039/c4dt03458a
472	2015_14	[HoIII(L)(NO3)(DMF)2]∞	Mixed Ligands	Ho3+	Oblate	Non-Kramers	100	8	5	Oxygen+Nitrogen	No Freq-dependent X''	NA	NA	NA	NA	NA	NA	NA	NA	NA	Not Measured	NA	10.1039/c4dt03458a	Feng, H.-K., Huang, P.-J. & Tsai, H.-L. 2015 One-dimensional lanthanide coordination polymers: synthesis, structures, and single-ion magnetic behaviour. Dalton Transactions 44, 3764–3772. (doi:10.1039/c4dt03458a)	2015	B	Unassigned	E	Unassigned	http://www.crystallography.net/cod/result/?doi=10.1039/c4dt03458a
473	2015_14	[ErIII(L)(NO3)(DMF)2]∞	Mixed Ligands	Er3+	Prolate	Kramers	100	8	5	Oxygen+Nitrogen	No Freq-dependent X''	NA	NA	NA	Argand	28.14	NA	NA	3.27e-11	NA	Not Measured	NA	10.1039/c4dt03458a	Feng, H.-K., Huang, P.-J. & Tsai, H.-L. 2015 One-dimensional lanthanide coordination polymers: synthesis, structures, and single-ion magnetic behaviour. Dalton Transactions 44, 3764–3772. (doi:10.1039/c4dt03458a)	2015	C	II	D	III	http://www.crystallography.net/cod/result/?doi=10.1039/c4dt03458a
474	2015_15	[Dy(H2L)(NO3)3]2·CH2Cl2·CH3OH·H2O	Mixed Ligands	Dy3+	Oblate	Kramers	100	NA	5	Oxygen	Freq-dependent X''	NA	2.8	2000	X''(T)	18	NA	NA	4.8e-6	NA	Not Measured	NA	10.1039/c5ra18244a	Zou, X., Yan, P., Dong, Y., Luan, F. & Li, G. 2015 Magnetic dynamics of two salen type Dy2 complexes modulated by coordination geometry. RSC Advances 5, 96573–96579. (doi:10.1039/c5ra18244a)	2015	B	II	C	III	http://www.crystallography.net/cod/result/?doi=10.1039/c5ra18244a
475	2015_15	[Dy(H2L1)2(NO3)3]2·2CH2Cl2·2CH3OH	Mixed Ligands	Dy3+	Oblate	Kramers	100	9	6	Oxygen	Freq-dependent X''	NA	4.8	2000	X''(T)	43	NA	NA	3e-6	NA	Not Measured	NA	10.1039/c5ra18244a	Zou, X., Yan, P., Dong, Y., Luan, F. & Li, G. 2015 Magnetic dynamics of two salen type Dy2 complexes modulated by coordination geometry. RSC Advances 5, 96573–96579. (doi:10.1039/c5ra18244a)	2015	B	II	C	III	http://www.crystallography.net/cod/result/?doi=10.1039/c5ra18244a
476	2015_16	[Dy(H4daps)(H2O)3(NO3)]·(NO3)2·(H2O)	Mixed Ligands	Dy3+	Oblate	Kramers	100	9	5	Oxygen+Nitrogen	Freq-dependent X''	NA	4.8	2000	X''(T)	32.7	NA	NA	1.82e-6	NA	Not Measured	NA	10.1039/c4dt03620d	Mondal, A. K., Goswami, S. & Konar, S. 2015 Influence of the coordination environment on slow magnetic relaxation and photoluminescence behavior in two mononuclear dysprosium(iii) based single molecule magnets. Dalton Transactions 44, 5086–5094. (doi:10.1039/c4dt03620d)	2015	B	II	B	III	http://www.crystallography.net/cod/result/?doi=10.1039/c4dt03620d
477	2015_16	[Dy(H4daps)(H2O)3(NO3)]·(NO3)2·(H2O)	Mixed Ligands	Dy3+	Oblate	Kramers	10	9	5	Oxygen+Nitrogen	Not Measured	NA	4.8	2000	NA	NA	NA	NA	NA	NA	Not Measured	NA	10.1039/c4dt03620d	Mondal, A. K., Goswami, S. & Konar, S. 2015 Influence of the coordination environment on slow magnetic relaxation and photoluminescence behavior in two mononuclear dysprosium(iii) based single molecule magnets. Dalton Transactions 44, 5086–5094. (doi:10.1039/c4dt03620d)	2015	B	Unassigned	B	Unassigned	http://www.crystallography.net/cod/result/?doi=10.1039/c4dt03620d
478	2015_16	[Dy(H3daps)(H2O)2(NO3)]·(NO3)·(MeOH)	Mixed Ligands	Dy3+	Oblate	Kramers	100	9	4	Oxygen+Nitrogen	Freq-dependent X''	NA	7.8	2000	X''(T)	23.8	NA	NA	9.14e-5	NA	Not Measured	NA	10.1039/c4dt03620d	Mondal, A. K., Goswami, S. & Konar, S. 2015 Influence of the coordination environment on slow magnetic relaxation and photoluminescence behavior in two mononuclear dysprosium(iii) based single molecule magnets. Dalton Transactions 44, 5086–5094. (doi:10.1039/c4dt03620d)	2015	B	II	B	III	http://www.crystallography.net/cod/result/?doi=10.1039/c4dt03620d
479	2015_17	[Gd(hfac)3(NITPhCOOMe)2]	Radical	Gd3+	Isotropic	Kramers	100	8	5	Oxygen	No Freq-dependent X''	NA	NA	NA	NA	NA	NA	NA	NA	NA	Not Measured	NA	10.1039/c4dt03941f	Li, L.-L., Liu, S., Zhang, Y., Shi, W. & Cheng, P. 2015 Three new mononuclear tri-spin lanthanide-nitronyl nitroxide radical compounds: syntheses, structures and magnetic properties. Dalton Transactions 44, 6118–6125. (doi:10.1039/c4dt03941f)	2015	A	Unassigned	A	Unassigned	http://www.crystallography.net/cod/result/?doi=10.1039/c4dt03941f
480	2015_17	[Tb(hfac)3(NITPhCOOMe)2]	Radical	Tb3+	Oblate	Non-Kramers	100	8	5	Oxygen	Freq-dependent X''	NA	2.2	1500	Argand	20	NA	NA	1.94e-8	NA	Not Measured	NA	10.1039/c4dt03941f	Li, L.-L., Liu, S., Zhang, Y., Shi, W. & Cheng, P. 2015 Three new mononuclear tri-spin lanthanide-nitronyl nitroxide radical compounds: syntheses, structures and magnetic properties. Dalton Transactions 44, 6118–6125. (doi:10.1039/c4dt03941f)	2015	B	II	E	VII	http://www.crystallography.net/cod/result/?doi=10.1039/c4dt03941f
481	2015_17	[Dy(hfac)3(NITPhCOOMe)2]	Radical	Dy3+	Oblate	Kramers	100	8	5	Oxygen	No Freq-dependent X''	NA	NA	NA	NA	NA	NA	NA	NA	NA	Not Measured	NA	10.1039/c4dt03941f	Li, L.-L., Liu, S., Zhang, Y., Shi, W. & Cheng, P. 2015 Three new mononuclear tri-spin lanthanide-nitronyl nitroxide radical compounds: syntheses, structures and magnetic properties. Dalton Transactions 44, 6118–6125. (doi:10.1039/c4dt03941f)	2015	B	Unassigned	B	Unassigned	http://www.crystallography.net/cod/result/?doi=10.1039/c4dt03941f
482	2015_19	[TbCd2(PIDC)(HPIDC)(H2O)5Cl2]·3H2O	TM near Ln	Tb3+	Oblate	Non-Kramers	100	8	6	Oxygen	No Freq-dependent X''	NA	NA	NA	NA	NA	NA	NA	NA	NA	Not Measured	NA	10.1039/c5dt00721f	Zhang, X.-J., Liu, K., Bing, Y., Xu, N., Shi, W. & Cheng, P. 2015 An unusual three-dimensional Dy–Cd2 framework exhibiting single-ion magnet behavior. Dalton Transactions 44, 7757–7760. (doi:10.1039/c5dt00721f)	2015	B	Unassigned	E	Unassigned	http://www.crystallography.net/cod/result/?doi=10.1039/c5dt00721f
483	2015_19	[DyCd2(PIDC)(HPIDC)(H2O)5Cl2]·3H2O	TM near Ln	Dy3+	Oblate	Kramers	100	8	6	Oxygen	Freq-dependent X''	NA	5.5	1400	Argand	NA	NA	53	NA	1.86e-8	Not Measured	NA	10.1039/c5dt00721f	Zhang, X.-J., Liu, K., Bing, Y., Xu, N., Shi, W. & Cheng, P. 2015 An unusual three-dimensional Dy–Cd2 framework exhibiting single-ion magnet behavior. Dalton Transactions 44, 7757–7760. (doi:10.1039/c5dt00721f)	2015	B	Unassigned	C	Unassigned	http://www.crystallography.net/cod/result/?doi=10.1039/c5dt00721f
484	2015_19	[DyCd2(PIDC)(HPIDC)(H2O)5Cl2]·3H2O	TM near Ln	Dy3+	Oblate	Kramers	3.57	8	6	Oxygen	T_B3 > 2K	5.7	NA	NA	Argand	NA	NA	27	NA	2.75e-6	Not Measured	NA	10.1039/c5dt00721f	Zhang, X.-J., Liu, K., Bing, Y., Xu, N., Shi, W. & Cheng, P. 2015 An unusual three-dimensional Dy–Cd2 framework exhibiting single-ion magnet behavior. Dalton Transactions 44, 7757–7760. (doi:10.1039/c5dt00721f)	2015	B	Unassigned	C	Unassigned	http://www.crystallography.net/cod/result/?doi=10.1039/c5dt00721f
485	2015_20	{[Dy0.05Y0.95(L)3(H2O)]·5H2O}n	Mixed Ligands	Dy3+	Oblate	Kramers	5	8	4	Oxygen	No Freq-dependent X''	NA	NA	NA	NA	NA	NA	NA	NA	NA	Not Measured	NA	10.1039/c4dt03980g	Han, T., Leng, J.-D., Ding, Y.-S., Wang, Y., Zheng, Z. & Zheng, Y.-Z. 2015 Field and dilution effects on the magnetic relaxation behaviours of a 1D dysprosium(iii)-carboxylate chain built from chiral ligands. Dalton Transactions 44, 13480–13484. (doi:10.1039/c4dt03980g)	2015	B	Unassigned	B	Unassigned	http://www.crystallography.net/cod/result/?doi=10.1039/c4dt03980g
486	2015_21	[Gd(hfac)3(NIT2-PyOCH3)]	Radical	Gd3+	Isotropic	Kramers	100	9	4	Oxygen+Nitrogen	No Freq-dependent X''	NA	NA	NA	NA	NA	NA	NA	NA	NA	Not Measured	NA	10.1039/c5dt01487e	Wang, X., Zhu, M., Wang, J. & Li, L. 2015 Unusual Gd–nitronyl nitroxide antiferromagnetic coupling and slow magnetic relaxation in the corresponding Tb analogue. Dalton Transactions 44, 13890–13896. (doi:10.1039/c5dt01487e)	2015	A	Unassigned	A	Unassigned	http://www.crystallography.net/cod/result/?doi=10.1039/c5dt01487e
487	2015_21	[Tb(hfac)3(NIT2-PyOCH3)]	Radical	Tb3+	Oblate	Non-Kramers	100	9	4	Oxygen+Nitrogen	Freq-dependent X''	NA	NA	NA	NA	7.75	NA	NA	3.79e-7	NA	Not Measured	NA	10.1039/c5dt01487e	Wang, X., Zhu, M., Wang, J. & Li, L. 2015 Unusual Gd–nitronyl nitroxide antiferromagnetic coupling and slow magnetic relaxation in the corresponding Tb analogue. Dalton Transactions 44, 13890–13896. (doi:10.1039/c5dt01487e)	2015	B	II	E	VII	http://www.crystallography.net/cod/result/?doi=10.1039/c5dt01487e
488	2015_21	[Er(hfac)3(NIT2-PyOCH3)]	Radical	Er3+	Prolate	Kramers	100	9	4	Oxygen+Nitrogen	No Freq-dependent X''	NA	NA	NA	NA	NA	NA	NA	NA	NA	Not Measured	NA	10.1039/c5dt01487e	Wang, X., Zhu, M., Wang, J. & Li, L. 2015 Unusual Gd–nitronyl nitroxide antiferromagnetic coupling and slow magnetic relaxation in the corresponding Tb analogue. Dalton Transactions 44, 13890–13896. (doi:10.1039/c5dt01487e)	2015	C	Unassigned	D	Unassigned	http://www.crystallography.net/cod/result/?doi=10.1039/c5dt01487e
489	2015_22	[Pr(NO3){Zn(L)(SCN)}2]	TM near Ln	Pr3+	Oblate	Non-Kramers	100	NA	3	Oxygen	No Freq-dependent X''	NA	NA	NA	NA	NA	NA	NA	NA	NA	Not Measured	NA	10.1039/c5dt03148f	Takehara, C., Then, P. L., Kataoka, Y., Nakano, M., Yamamura, T. & Kajiwara, T. 2015 Slow magnetic relaxation of light lanthanide-based linear LnZn2 trinuclear complexes. Dalton Transactions 44, 18276–18283. (doi:10.1039/c5dt03148f)	2015	B	Unassigned	E	Unassigned	http://www.crystallography.net/cod/result/?doi=10.1039/c5dt03148f
490	2015_22	[Nd(NO3){Zn(L)(SCN)}2]	TM near Ln	Nd3+	Oblate	Kramers	100	NA	3	Oxygen	No Freq-dependent X''	NA	5.5	1000	Argand	38.5	NA	NA	2.07e-7	NA	Not Measured	NA	10.1039/c5dt03148f	Takehara, C., Then, P. L., Kataoka, Y., Nakano, M., Yamamura, T. & Kajiwara, T. 2015 Slow magnetic relaxation of light lanthanide-based linear LnZn2 trinuclear complexes. Dalton Transactions 44, 18276–18283. (doi:10.1039/c5dt03148f)	2015	B	II	C	VI	http://www.crystallography.net/cod/result/?doi=10.1039/c5dt03148f
491	2015_22	[Sm(NO3){Zn(L)(SCN)}2]	TM near Ln	Sm3+	Prolate	Kramers	100	NA	3	Oxygen	No Freq-dependent X''	NA	NA	NA	NA	NA	NA	NA	NA	NA	Not Measured	NA	10.1039/c5dt03148f	Takehara, C., Then, P. L., Kataoka, Y., Nakano, M., Yamamura, T. & Kajiwara, T. 2015 Slow magnetic relaxation of light lanthanide-based linear LnZn2 trinuclear complexes. Dalton Transactions 44, 18276–18283. (doi:10.1039/c5dt03148f)	2015	C	Unassigned	D	Unassigned	http://www.crystallography.net/cod/result/?doi=10.1039/c5dt03148f
492	2015_23	[ZnDy(NO3)2(mpko)3(mpkoH)]	TM near Ln	Dy3+	Oblate	Kramers	100	9	6	Oxygen+Nitrogen	No Freq-dependent X''	NA	33.3	1000	NA	NA	NA	NA	2e-7	NA	Not Measured	NA	10.1039/c5dt03663a	Anastasiadis, N. C., Polyzou, C. D., Kostakis, G. E., Bekiari, V., Lan, Y., Perlepes, S. P., Konidaris, K. F. & Powell, A. K. 2015 Dinuclear lanthanide(iii)/zinc(ii) complexes with methyl 2-pyridyl ketone oxime. Dalton Transactions 44, 19791–19795. (doi:10.1039/c5dt03663a)	2015	B	Unassigned	C	Unassigned	http://www.crystallography.net/cod/result/?doi=10.1039/c5dt03663a
493	2015_24	{[Dy2(H2L)4Cl4(CH3OH)2]Cl2·CH3OH}n	Mixed Ligands	Dy3+	Oblate	Kramers	100	7	7	Others	Freq-dependent X''	NA	5.7	2000	X''(T)	30.4	NA	NA	1.12e-6	NA	Not Measured	NA	10.1016/j.inoche.2014.11.007	Yue, Y., Sun, J., Yan, P. & Li, G. 2015 Single molecule magnet of flexible Salen-type dysprosium coordination polymer with 1D ionic chain structure. Inorganic Chemistry Communications 51, 42–45. (doi:10.1016/j.inoche.2014.11.007)	2015	B	II	B	IV	https://www.ccdc.cam.ac.uk/structures/Search?Ccdcid=1025560
494	2015_26	(Bu4N)5[Dy{Os(NO)(μ-ox)Cl3}4(H2O)]	Mixed Ligands	Dy3+	Oblate	Kramers	100	9	5	Oxygen	No Freq-dependent X''	NA	2	2500	NA	NA	NA	NA	NA	NA	Not Measured	NA	10.1002/ejic.201500023	Gavriluta, A., Claiser, N., Kuhn, P.-S., Novitchi, G., Tommasino, J. B., Iasco, O., Druta, V., Arion, V. B. & Luneau, D. 2015 Osmium-Nitrosyl Oxalato-Bridged Lanthanide-Centered Pentanuclear Complexes - Synthesis, Crystal Structures and Magnetic Properties. European Journal of Inorganic Chemistry 2015, 1616–1624. (doi:10.1002/ejic.201500023)	2015	B	Unassigned	C	Unassigned	https://www.ccdc.cam.ac.uk/structures/Search?Ccdcid=1031203
495	2015_26	(Bu4N)5[Tb{Os(NO)(μ-ox)Cl3}4(H2O)]	Mixed Ligands	Tb3+	Oblate	Non-Kramers	100	9	5	Oxygen	No Freq-dependent X''	NA	3	3000	NA	NA	NA	NA	NA	NA	Not Measured	NA	10.1002/ejic.201500023	Gavriluta, A., Claiser, N., Kuhn, P.-S., Novitchi, G., Tommasino, J. B., Iasco, O., Druta, V., Arion, V. B. & Luneau, D. 2015 Osmium-Nitrosyl Oxalato-Bridged Lanthanide-Centered Pentanuclear Complexes - Synthesis, Crystal Structures and Magnetic Properties. European Journal of Inorganic Chemistry 2015, 1616–1624. (doi:10.1002/ejic.201500023)	2015	B	Unassigned	E	Unassigned	https://www.ccdc.cam.ac.uk/structures/Search?Ccdcid=1031248
496	2015_26	(Bu4N)5[Gd{Os(NO)(μ-ox)Cl3}4(H2O)]	Mixed Ligands	Gd3+	Isotropic	Kramers	100	9	5	Oxygen	No Freq-dependent X''	NA	NA	NA	NA	NA	NA	NA	NA	NA	Not Measured	NA	10.1002/ejic.201500023	Gavriluta, A., Claiser, N., Kuhn, P.-S., Novitchi, G., Tommasino, J. B., Iasco, O., Druta, V., Arion, V. B. & Luneau, D. 2015 Osmium-Nitrosyl Oxalato-Bridged Lanthanide-Centered Pentanuclear Complexes - Synthesis, Crystal Structures and Magnetic Properties. European Journal of Inorganic Chemistry 2015, 1616–1624. (doi:10.1002/ejic.201500023)	2015	A	Unassigned	A	Unassigned	https://www.ccdc.cam.ac.uk/structures/Search?Ccdcid=1031254
497	2015_27	[Dy2(hfac)6(L)]·(CH2Cl2)2·C6H14	Mixed Ligands	Dy3+	Oblate	Kramers	100	NA	4	Others	Freq-dependent X''	NA	NA	NA	NA	18	5	NA	2.15e-6	NA	Not Measured	NA	10.1021/acs.inorgchem.5b00272	Feng, M., Pointillart, F., Lefeuvre, B., Dorcet, V., Golhen, S., Cador, O. & Ouahab, L. 2015 Multiple Single-Molecule Magnet Behaviors in Dysprosium Dinuclear Complexes Involving a Multiple Functionalized Tetrathiafulvalene-Based Ligand. Inorganic Chemistry 54, 4021–4028. (doi:10.1021/acs.inorgchem.5b00272)	2015	B	II	B	IV	http://www.crystallography.net/cod/result/?doi=10.1021/acs.inorgchem.5b00272
498	2015_27	[Dy2(hfac)3(tta)3(L)]	Mixed Ligands	Dy3+	Oblate	Kramers	100	NA	4	Others	Freq-dependent X''	NA	NA	NA	NA	43	22	NA	2.5e-5	NA	Not Measured	NA	10.1021/acs.inorgchem.5b00272	Feng, M., Pointillart, F., Lefeuvre, B., Dorcet, V., Golhen, S., Cador, O. & Ouahab, L. 2015 Multiple Single-Molecule Magnet Behaviors in Dysprosium Dinuclear Complexes Involving a Multiple Functionalized Tetrathiafulvalene-Based Ligand. Inorganic Chemistry 54, 4021–4028. (doi:10.1021/acs.inorgchem.5b00272)	2015	B	II	B	IV	http://www.crystallography.net/cod/result/?doi=10.1021/acs.inorgchem.5b00272
499	2015_28	[DyCoIII(CN)6(hep)2(H2O)4]	TM near Ln	Dy3+	Oblate	Kramers	100	7	7	Oxygen+Nitrogen	No Freq-dependent X''	NA	4.8	2000	Argand	63	NA	NA	7.1e-11	NA	Not Measured	NA	10.1021/acs.inorgchem.5b01763	Zhang, Y. et al. 2015 Tuning the Origin of Magnetic Relaxation by Substituting the 3d or Rare-Earth Ions into Three Isostructural Cyano-Bridged 3d–4f Heterodinuclear Compounds. Inorganic Chemistry 54, 10316–10322. (doi:10.1021/acs.inorgchem.5b01763)	2015	B	II	C	III	http://www.crystallography.net/cod/result/?doi=10.1021/acs.inorgchem.5b01763
500	2015_29	[Dy(hfac)3(L)]·C6H14	Mixed Ligands	Dy3+	Oblate	Kramers	100	8	4	Oxygen+Nitrogen	Freq-dependent X''	NA	5	1000	Argand	39	NA	NA	4.14e-6	NA	Not Measured	NA	10.1021/acs.inorgchem.5b00441	Pointillart, F. et al. 2015 Luminescence and Single-Molecule Magnet Behavior in Lanthanide Complexes Involving a Tetrathiafulvalene-Fused Dipyridophenazine Ligand. Inorganic Chemistry 54, 5384–5397. (doi:10.1021/acs.inorgchem.5b00441)	2015	B	II	B	III	http://www.crystallography.net/cod/result/?doi=10.1021/acs.inorgchem.5b00441
501	2015_29	[Yb(hfac)3(L)]·C6H15	Mixed Ligands	Yb3+	Prolate	Kramers	100	8	4	Oxygen+Nitrogen	No Freq-dependent X''	NA	NA	NA	NA	NA	NA	NA	NA	NA	Not Measured	NA	10.1021/acs.inorgchem.5b00441	Pointillart, F. et al. 2015 Luminescence and Single-Molecule Magnet Behavior in Lanthanide Complexes Involving a Tetrathiafulvalene-Fused Dipyridophenazine Ligand. Inorganic Chemistry 54, 5384–5397. (doi:10.1021/acs.inorgchem.5b00441)	2015	C	Unassigned	D	Unassigned	http://www.crystallography.net/cod/result/?doi=10.1021/acs.inorgchem.5b00441
502	2015_29	[Dy(tta)3(L)]·C6H14	Mixed Ligands	Dy3+	Oblate	Kramers	100	8	4	Oxygen+Nitrogen	Freq-dependent X''	NA	11	1000	Argand	63.7	NA	NA	1.32e-6	NA	Not Measured	NA	10.1021/acs.inorgchem.5b00441	Pointillart, F. et al. 2015 Luminescence and Single-Molecule Magnet Behavior in Lanthanide Complexes Involving a Tetrathiafulvalene-Fused Dipyridophenazine Ligand. Inorganic Chemistry 54, 5384–5397. (doi:10.1021/acs.inorgchem.5b00441)	2015	B	II	B	III	http://www.crystallography.net/cod/result/?doi=10.1021/acs.inorgchem.5b00441
503	2015_29	[Yb(tta)3(L)]·C6H15	Mixed Ligands	Yb3+	Prolate	Kramers	100	8	4	Oxygen+Nitrogen	No Freq-dependent X''	NA	NA	NA	NA	NA	NA	NA	NA	NA	Not Measured	NA	10.1021/acs.inorgchem.5b00441	Pointillart, F. et al. 2015 Luminescence and Single-Molecule Magnet Behavior in Lanthanide Complexes Involving a Tetrathiafulvalene-Fused Dipyridophenazine Ligand. Inorganic Chemistry 54, 5384–5397. (doi:10.1021/acs.inorgchem.5b00441)	2015	C	Unassigned	D	Unassigned	http://www.crystallography.net/cod/result/?doi=10.1021/acs.inorgchem.5b00441
504	2015_30	Dy(tBu-acac)3bpy	Mixed Ligands	Dy3+	Oblate	Kramers	100	8	4	Oxygen+Nitrogen	T_B3 > 2K	14	NA	NA	X''(T)	181.4	NA	NA	8.8e-10	NA	Pinched Hysteresis	2	10.1039/c5sc01245g	Qian, K., Baldoví, J. J., Jiang, S.-D., Gaita-Ariño, A., Zhang, Y.-Q., Overgaard, J., Wang, B.-W., Coronado, E. & Gao, S. 2015 Does the thermal evolution of molecular structures critically affect the magnetic anisotropy? Chemical Science 6, 4587–4593. (doi:10.1039/c5sc01245g)	2015	B	II	B	III	http://www.crystallography.net/cod/result/?doi=10.1039/c5sc01245g
505	2015_30	Dy(tBu-acac)3bpy	Mixed Ligands	Dy3+	Oblate	Kramers	5	8	4	Oxygen+Nitrogen	T_B3 > 2K	15	NA	NA	X''(T)	189.5	NA	NA	5.7e-10	NA	Pinched Hysteresis	2	10.1039/c5sc01245g	Qian, K., Baldoví, J. J., Jiang, S.-D., Gaita-Ariño, A., Zhang, Y.-Q., Overgaard, J., Wang, B.-W., Coronado, E. & Gao, S. 2015 Does the thermal evolution of molecular structures critically affect the magnetic anisotropy? Chemical Science 6, 4587–4593. (doi:10.1039/c5sc01245g)	2015	B	II	B	III	http://www.crystallography.net/cod/result/?doi=10.1039/c5sc01245g
506	2015_31	[Gd2Zn2L2(BA)6]	TM near Ln	Gd3+	Isotropic	Kramers	100	9	3	Oxygen	Not Measured	NA	NA	NA	NA	NA	NA	NA	NA	NA	Not Measured	NA	10.1039/c5dt01382h	Wu, J., Zhao, L., Zhang, P., Zhang, L., Guo, M. & Tang, J. 2015 Linear 3d–4f compounds: synthesis, structure, and determination of the d–f magnetic interaction. Dalton Transactions 44, 11935–11942. (doi:10.1039/c5dt01382h)	2015	A	Unassigned	A	Unassigned	http://www.crystallography.net/cod/result/?doi=10.1039/c5dt01382h
507	2015_31	[Tb2Zn2L2(BA)6]	TM near Ln	Tb3+	Oblate	Non-Kramers	100	9	3	Oxygen	No Freq-dependent X''	NA	NA	NA	NA	NA	NA	NA	NA	NA	Not Measured	NA	10.1039/c5dt01382h	Wu, J., Zhao, L., Zhang, P., Zhang, L., Guo, M. & Tang, J. 2015 Linear 3d–4f compounds: synthesis, structure, and determination of the d–f magnetic interaction. Dalton Transactions 44, 11935–11942. (doi:10.1039/c5dt01382h)	2015	B	Unassigned	E	Unassigned	http://www.crystallography.net/cod/result/?doi=10.1039/c5dt01382h
508	2015_31	[Dy2Zn2L2(BA)6]	TM near Ln	Dy3+	Oblate	Kramers	100	9	3	Oxygen	Freq-dependent X''	NA	2.9	600	Argand	14.69	NA	NA	3.15e-5	NA	Not Measured	NA	10.1039/c5dt01382h	Wu, J., Zhao, L., Zhang, P., Zhang, L., Guo, M. & Tang, J. 2015 Linear 3d–4f compounds: synthesis, structure, and determination of the d–f magnetic interaction. Dalton Transactions 44, 11935–11942. (doi:10.1039/c5dt01382h)	2015	B	II	C	V	http://www.crystallography.net/cod/result/?doi=10.1039/c5dt01382h
509	2015_32	[CoDy(HL)(AcO)3(H2O)3]·(AcO)(H2O)3	TM near Ln	Dy3+	Oblate	Kramers	100	9	5	Oxygen	Not Measured	NA	NA	NA	Argand	113	NA	NA	7e-9	NA	Not Measured	NA	10.1039/c5dt00960j	Dolai, M., Ali, M., Titiš, J. & Boča, R. 2015 Cu(ii)–Dy(iii) and Co(iii)–Dy(iii) based single molecule magnets with multiple slow magnetic relaxation processes in the Cu(ii)–Dy(iii) complex. Dalton Transactions 44, 13242–13249. (doi:10.1039/c5dt00960j)	2015	B	II	C	V	http://www.crystallography.net/cod/result/?doi=10.1039/c5dt00960j
510	2015_33	{[Zn(Me2valpn)]2Dy(H2O)Co(CN)6}2·15H2O·2DMF·5CH3CN	TM near Ln	Dy3+	Oblate	Kramers	100	9	3	Oxygen	T_B3 > 2K	12	NA	NA	X''(T)	85.9	NA	NA	1.23e-7	NA	Not Measured	NA	10.1039/c5dt02175h	Hu, K.-Q., Jiang, X., Wu, S.-Q., Liu, C.-M., Cui, A.-L. & Kou, H.-Z. 2015 A trimetallic strategy towards ZnII4DyIII2CrIII2 and ZnII4DyIII2CoIII2 single-ion magnets. Dalton Transactions 44, 15413–15416. (doi:10.1039/c5dt02175h)	2015	B	II	C	V	http://www.crystallography.net/cod/result/?doi=10.1039/c5dt02175h
511	2015_35	[(LOEt)2Dy2(L1)]	Schiff Base	Dy3+	Oblate	Kramers	100	7	2	Oxygen+Nitrogen	No Freq-dependent X''	NA	3.8	2500	X''(T)	56.53	NA	NA	7.9e-11	NA	Not Measured	NA	10.1039/c5dt03580e	Gao, F., Yang, F.-L., Zhu, G.-Z. & Zhao, Y. 2015 Syntheses, structures, and magnetic properties of homodinuclear lanthanide complexes based on dinucleating Schiff base ligands. Dalton Transactions 44, 20232–20241. (doi:10.1039/c5dt03580e)	2015	B	II	B	III	http://www.crystallography.net/cod/result/?doi=10.1039/c5dt03580e
512	2015_35	[(LOEt)2Dy2(L1)]	Schiff Base	Dy3+	Oblate	Kramers	9.09090909090909	7	2	Oxygen+Nitrogen	Freq-dependent X''	NA	3	2000	X''(T)	49.25	NA	NA	6.6e-11	NA	Not Measured	NA	10.1039/c5dt03580e	Gao, F., Yang, F.-L., Zhu, G.-Z. & Zhao, Y. 2015 Syntheses, structures, and magnetic properties of homodinuclear lanthanide complexes based on dinucleating Schiff base ligands. Dalton Transactions 44, 20232–20241. (doi:10.1039/c5dt03580e)	2015	B	II	B	III	http://www.crystallography.net/cod/result/?doi=10.1039/c5dt03580e
513	2015_35	[(LOEt)2Tb2(L1)]	Schiff Base	Tb3+	Oblate	Non-Kramers	100	7	2	Oxygen+Nitrogen	No Freq-dependent X''	NA	NA	NA	NA	NA	NA	NA	NA	NA	Not Measured	NA	10.1039/c5dt03580e	Gao, F., Yang, F.-L., Zhu, G.-Z. & Zhao, Y. 2015 Syntheses, structures, and magnetic properties of homodinuclear lanthanide complexes based on dinucleating Schiff base ligands. Dalton Transactions 44, 20232–20241. (doi:10.1039/c5dt03580e)	2015	B	Unassigned	E	Unassigned	http://www.crystallography.net/cod/result/?doi=10.1039/c5dt03580e
514	2015_35	[(LOEt)2Ho2(L1)]	Schiff Base	Ho3+	Oblate	Non-Kramers	100	7	2	Oxygen+Nitrogen	No Freq-dependent X''	NA	NA	NA	NA	NA	NA	NA	NA	NA	Not Measured	NA	10.1039/c5dt03580e	Gao, F., Yang, F.-L., Zhu, G.-Z. & Zhao, Y. 2015 Syntheses, structures, and magnetic properties of homodinuclear lanthanide complexes based on dinucleating Schiff base ligands. Dalton Transactions 44, 20232–20241. (doi:10.1039/c5dt03580e)	2015	B	Unassigned	E	Unassigned	http://www.crystallography.net/cod/result/?doi=10.1039/c5dt03580e
515	2015_35	[(LOEt)2Gd2(L1)]	Schiff Base	Gd3+	Isotropic	Kramers	100	7	2	Oxygen+Nitrogen	Not Measured	NA	NA	NA	NA	NA	NA	NA	NA	NA	Not Measured	NA	10.1039/c5dt03580e	Gao, F., Yang, F.-L., Zhu, G.-Z. & Zhao, Y. 2015 Syntheses, structures, and magnetic properties of homodinuclear lanthanide complexes based on dinucleating Schiff base ligands. Dalton Transactions 44, 20232–20241. (doi:10.1039/c5dt03580e)	2015	A	Unassigned	A	Unassigned	http://www.crystallography.net/cod/result/?doi=10.1039/c5dt03580e
516	2015_35	[(LOEt)2Dy2(L2)]	Schiff Base	Dy3+	Oblate	Kramers	100	7	2	Oxygen+Nitrogen	No Freq-dependent X''	NA	3.8	2500	X''(T)	45.76	NA	NA	1e-9	NA	Not Measured	NA	10.1039/c5dt03580e	Gao, F., Yang, F.-L., Zhu, G.-Z. & Zhao, Y. 2015 Syntheses, structures, and magnetic properties of homodinuclear lanthanide complexes based on dinucleating Schiff base ligands. Dalton Transactions 44, 20232–20241. (doi:10.1039/c5dt03580e)	2015	B	II	B	III	http://www.crystallography.net/cod/result/?doi=10.1039/c5dt03580e
517	2015_35	[(LOEt)2Tb2(L2)]	Schiff Base	Tb3+	Oblate	Non-Kramers	100	7	2	Oxygen+Nitrogen	No Freq-dependent X''	NA	NA	NA	NA	NA	NA	NA	NA	NA	Not Measured	NA	10.1039/c5dt03580e	Gao, F., Yang, F.-L., Zhu, G.-Z. & Zhao, Y. 2015 Syntheses, structures, and magnetic properties of homodinuclear lanthanide complexes based on dinucleating Schiff base ligands. Dalton Transactions 44, 20232–20241. (doi:10.1039/c5dt03580e)	2015	B	Unassigned	E	Unassigned	http://www.crystallography.net/cod/result/?doi=10.1039/c5dt03580e
518	2015_35	[(LOEt)2Ho2(L2)]	Schiff Base	Ho3+	Oblate	Non-Kramers	100	7	2	Oxygen+Nitrogen	No Freq-dependent X''	NA	NA	NA	NA	NA	NA	NA	NA	NA	Not Measured	NA	10.1039/c5dt03580e	Gao, F., Yang, F.-L., Zhu, G.-Z. & Zhao, Y. 2015 Syntheses, structures, and magnetic properties of homodinuclear lanthanide complexes based on dinucleating Schiff base ligands. Dalton Transactions 44, 20232–20241. (doi:10.1039/c5dt03580e)	2015	B	Unassigned	E	Unassigned	http://www.crystallography.net/cod/result/?doi=10.1039/c5dt03580e
519	2015_35	[(LOEt)2Gd2(L2)]	Schiff Base	Gd3+	Isotropic	Kramers	100	7	2	Oxygen+Nitrogen	Not Measured	NA	NA	NA	NA	NA	NA	NA	NA	NA	Not Measured	NA	10.1039/c5dt03580e	Gao, F., Yang, F.-L., Zhu, G.-Z. & Zhao, Y. 2015 Syntheses, structures, and magnetic properties of homodinuclear lanthanide complexes based on dinucleating Schiff base ligands. Dalton Transactions 44, 20232–20241. (doi:10.1039/c5dt03580e)	2015	A	Unassigned	A	Unassigned	http://www.crystallography.net/cod/result/?doi=10.1039/c5dt03580e
520	2015_36	[Cu3Dy(L)6]n	TM near Ln	Dy3+	Oblate	Kramers	100	6	4	Oxygen	No Freq-dependent X''	NA	NA	NA	NA	NA	NA	NA	NA	NA	Not Measured	NA	10.1002/ejic.201500799	Han, S.-D., Wang, Q.-L., Xu, J. & Bu, X.-H. 2015 Anion-Triggered Modulation of Structure and Magnetic Properties of Copper(I)-Dysprosium(III) Complexes Derived from 1-Hydroxybenzotriazolate. European Journal of Inorganic Chemistry 2015, 5379–5386. (doi:10.1002/ejic.201500799)	2015	B	Unassigned	C	Unassigned	https://www.ccdc.cam.ac.uk/structures/Search?Ccdcid=1402924
521	2015_36	[Cu5DyBr(L)7(H2O)2]n	TM near Ln	Dy3+	Oblate	Kramers	100	7	4	Oxygen	No Freq-dependent X''	NA	NA	NA	NA	NA	NA	NA	NA	NA	Not Measured	NA	10.1002/ejic.201500799	Han, S.-D., Wang, Q.-L., Xu, J. & Bu, X.-H. 2015 Anion-Triggered Modulation of Structure and Magnetic Properties of Copper(I)-Dysprosium(III) Complexes Derived from 1-Hydroxybenzotriazolate. European Journal of Inorganic Chemistry 2015, 5379–5386. (doi:10.1002/ejic.201500799)	2015	B	Unassigned	C	Unassigned	https://www.ccdc.cam.ac.uk/structures/Search?Ccdcid=1402813
522	2015_37	TbCdCdTb(obPc)5	LnPc2	Tb3+	Oblate	Non-Kramers	100	8	2	Nitrogen	T_B3 > 2K	26	NA	NA	X''(T)	78	NA	NA	7.4e-6	NA	Not Measured	NA	10.1021/ic502951t	Horii, Y., Katoh, K., Yasuda, N., Breedlove, B. K. & Yamashita, M. 2015 Effects of f–f Interactions on the Single-Molecule Magnet Properties of Terbium(III)–Phthalocyaninato Quintuple-Decker Complexes. Inorganic Chemistry 54, 3297–3305. (doi:10.1021/ic502951t)	2015	D	III	F	VIII	http://www.crystallography.net/cod/result/?doi=10.1021/ic502951t
523	2015_38	[(Cp*)Dy(DBM)2(THF)]·solvent	Mixed Ligands	Dy3+	Oblate	Kramers	100	NA	4	Others	T_B3 > 2K	14.8	NA	NA	X''(T)	46	NA	46	NA	7.8e-6	No Hysteresis	NA	10.1021/ic502734z	Liu, S.-S. et al. 2015 Half-Sandwich Complexes of DyIII: A Janus-Motif with Facile Tunability of Magnetism. Inorganic Chemistry 54, 5162–5168. (doi:10.1021/ic502734z)	2015	B	Unassigned	B	Unassigned	http://www.crystallography.net/cod/result/?doi=10.1021/ic502734z
524	2015_38	[(Cp4PrPh)Dy(DBM)2(THF)]·solvent	Mixed Ligands	Dy3+	Oblate	Kramers	100	NA	4	Others	T_B3 > 2K	18	NA	NA	X''(T)	76	NA	76	NA	2.6e-6	Pinched Hysteresis	1.8	10.1021/ic502734z	Liu, S.-S. et al. 2015 Half-Sandwich Complexes of DyIII: A Janus-Motif with Facile Tunability of Magnetism. Inorganic Chemistry 54, 5162–5168. (doi:10.1021/ic502734z)	2015	B	Unassigned	B	Unassigned	http://www.crystallography.net/cod/result/?doi=10.1021/ic502734z
525	2015_38	[(Cp')Dy(DBM)2(THF)]·solvent	Mixed Ligands	Dy3+	Oblate	Kramers	100	NA	4	Others	T_B3 > 2K	21.5	NA	NA	X''(T)	242	NA	320	NA	2.2e-8	Pinched Hysteresis	4	10.1021/ic502734z	Liu, S.-S. et al. 2015 Half-Sandwich Complexes of DyIII: A Janus-Motif with Facile Tunability of Magnetism. Inorganic Chemistry 54, 5162–5168. (doi:10.1021/ic502734z)	2015	B	Unassigned	B	Unassigned	http://www.crystallography.net/cod/result/?doi=10.1021/ic502734z
526	2015_39	[Gd(Tpz)2Bpz]·0.5CH2Cl2	Other Families	Gd3+	Isotropic	Kramers	100	9	3	Others	Not Measured	NA	NA	NA	NA	NA	NA	NA	NA	NA	Not Measured	NA	10.1021/acs.inorgchem.5b00432	Lannes, A. & Luneau, D. 2015 New Family of Lanthanide-Based Complexes with Different Scorpionate-Type Ligands: A Rare Case Where Dysprosium and Ytterbium Analogues Display Single-Ion-Magnet Behavior. Inorganic Chemistry 54, 6736–6743. (doi:10.1021/acs.inorgchem.5b00432)	2015	A	Unassigned	A	Unassigned	http://www.crystallography.net/cod/result/?doi=10.1021/acs.inorgchem.5b00432
527	2015_39	[Tb(Tpz)2Bpz]·0.5CH2Cl3	Other Families	Tb3+	Oblate	Non-Kramers	100	9	3	Others	No Freq-dependent X''	NA	NA	NA	NA	NA	NA	NA	NA	NA	Not Measured	NA	10.1021/acs.inorgchem.5b00432	Lannes, A. & Luneau, D. 2015 New Family of Lanthanide-Based Complexes with Different Scorpionate-Type Ligands: A Rare Case Where Dysprosium and Ytterbium Analogues Display Single-Ion-Magnet Behavior. Inorganic Chemistry 54, 6736–6743. (doi:10.1021/acs.inorgchem.5b00432)	2015	B	Unassigned	E	Unassigned	http://www.crystallography.net/cod/result/?doi=10.1021/acs.inorgchem.5b00432
528	2015_39	[Dy(Tpz)2Bpz]·0.5CH2Cl4	Other Families	Dy3+	Oblate	Kramers	100	9	3	Others	No Freq-dependent X''	NA	4.2	1500	X''(T)	20.29	NA	NA	5e-6	NA	Not Measured	NA	10.1021/acs.inorgchem.5b00432	Lannes, A. & Luneau, D. 2015 New Family of Lanthanide-Based Complexes with Different Scorpionate-Type Ligands: A Rare Case Where Dysprosium and Ytterbium Analogues Display Single-Ion-Magnet Behavior. Inorganic Chemistry 54, 6736–6743. (doi:10.1021/acs.inorgchem.5b00432)	2015	B	II	C	IV	http://www.crystallography.net/cod/result/?doi=10.1021/acs.inorgchem.5b00432
529	2015_39	[Ho(Tpz)2Bpz]·0.5CH2Cl5	Other Families	Ho3+	Oblate	Non-Kramers	100	9	3	Others	No Freq-dependent X''	NA	NA	NA	NA	NA	NA	NA	NA	NA	Not Measured	NA	10.1021/acs.inorgchem.5b00432	Lannes, A. & Luneau, D. 2015 New Family of Lanthanide-Based Complexes with Different Scorpionate-Type Ligands: A Rare Case Where Dysprosium and Ytterbium Analogues Display Single-Ion-Magnet Behavior. Inorganic Chemistry 54, 6736–6743. (doi:10.1021/acs.inorgchem.5b00432)	2015	B	Unassigned	E	Unassigned	http://www.crystallography.net/cod/result/?doi=10.1021/acs.inorgchem.5b00432
530	2015_39	[Yb(Tpz)2Bpz]·CH2Cl2	Other Families	Yb3+	Prolate	Kramers	100	9	3	Others	No Freq-dependent X''	NA	3.5	1500	X''(T)	28.96	NA	NA	2e-8	NA	Not Measured	NA	10.1021/acs.inorgchem.5b00432	Lannes, A. & Luneau, D. 2015 New Family of Lanthanide-Based Complexes with Different Scorpionate-Type Ligands: A Rare Case Where Dysprosium and Ytterbium Analogues Display Single-Ion-Magnet Behavior. Inorganic Chemistry 54, 6736–6743. (doi:10.1021/acs.inorgchem.5b00432)	2015	C	II	D	VI	http://www.crystallography.net/cod/result/?doi=10.1021/acs.inorgchem.5b00432
531	2015_40	[CoIII2Dy(L)2(µ-O2CCH3)2(H2O)3]·NO3·MeOH·4H2O	TM near Ln	Dy3+	Oblate	Kramers	100	9	3	Oxygen	Freq-dependent X''	NA	8.5	1000	X''(T)	88	NA	NA	1e-8	NA	Not Measured	NA	10.1002/chem.201406021	Goura, J., Brambleby, J., Goddard, P. & Chandrasekhar, V. 2015 A Single-Ion Magnet Based on a Heterometallic CoIII2DyIIIComplex. Chemistry - A European Journal 21, 4926–4930. (doi:10.1002/chem.201406021)	2015	B	II	C	V	https://www.ccdc.cam.ac.uk/structures/Search?Ccdcid=1018883
532	2015_41	DyMg2L2	TM near Ln	Dy3+	Oblate	Kramers	100	8	2	Oxygen	Freq-dependent X''	NA	9	1000	NA	68	NA	NA	7e-8	NA	Pinched Hysteresis	2	10.1002/chem.201406666	Das, S. et al. 2015 Amending the Anisotropy Barrier and Luminescence Behavior of Heterometallic Trinuclear Linear [MIILnIIIMII] (LnIII=Gd, Tb, Dy; MII=Mg/Zn) Complexes by Change from Divalent Paramagnetic to Diamagnetic Metal Ions. Chemistry - A European Journal 21, 6449–6464. (doi:10.1002/chem.201406666)	2015	B	II	C	V	https://www.ccdc.cam.ac.uk/structures/Search?Ccdcid=1020216
533	2015_41	DyMg2L2	TM near Ln	Dy3+	Oblate	Kramers	10.8	8	2	Oxygen	T_B3 > 2K	6.5	NA	NA	X''(T)	56.8	NA	NA	3.4e-8	NA	Not Measured	NA	10.1002/chem.201406666	Das, S. et al. 2015 Amending the Anisotropy Barrier and Luminescence Behavior of Heterometallic Trinuclear Linear [MIILnIIIMII] (LnIII=Gd, Tb, Dy; MII=Mg/Zn) Complexes by Change from Divalent Paramagnetic to Diamagnetic Metal Ions. Chemistry - A European Journal 21, 6449–6464. (doi:10.1002/chem.201406666)	2015	B	II	C	V	https://www.ccdc.cam.ac.uk/structures/Search?Ccdcid=1020217
534	2015_41	GdMg2L2	TM near Ln	Gd3+	Isotropic	Kramers	100	8	2	Oxygen	No Freq-dependent X''	NA	NA	NA	NA	NA	NA	NA	NA	NA	Not Measured	NA	10.1002/chem.201406666	Das, S. et al. 2015 Amending the Anisotropy Barrier and Luminescence Behavior of Heterometallic Trinuclear Linear [MIILnIIIMII] (LnIII=Gd, Tb, Dy; MII=Mg/Zn) Complexes by Change from Divalent Paramagnetic to Diamagnetic Metal Ions. Chemistry - A European Journal 21, 6449–6464. (doi:10.1002/chem.201406666)	2015	A	Unassigned	A	Unassigned	https://www.ccdc.cam.ac.uk/structures/Search?Ccdcid=1020218
535	2015_41	TbMg2L2	TM near Ln	Tb3+	Oblate	Non-Kramers	100	8	2	Oxygen	No Freq-dependent X''	NA	NA	NA	NA	NA	NA	NA	NA	NA	Not Measured	NA	10.1002/chem.201406666	Das, S. et al. 2015 Amending the Anisotropy Barrier and Luminescence Behavior of Heterometallic Trinuclear Linear [MIILnIIIMII] (LnIII=Gd, Tb, Dy; MII=Mg/Zn) Complexes by Change from Divalent Paramagnetic to Diamagnetic Metal Ions. Chemistry - A European Journal 21, 6449–6464. (doi:10.1002/chem.201406666)	2015	B	Unassigned	E	Unassigned	https://www.ccdc.cam.ac.uk/structures/Search?Ccdcid=1020219
