Repository: asche1/PyCrystalField

# Batch processing multiple single ion magnet cif files and simulating the ground state anisotropy using PyCrystalField.

## Allen Scheie, June 2021

To process the cif files, run "PCF_BatchProcessCIF.py". 
It generates the output in "calculatedOutput.tsv", a set of shape files in the /shapefiles subdirectory, 
and a set of truncated .cif files (also in the /shapefiles subdirectory) giving the ligand environment 
and orientation used for the calculation.

To add .cif files to the list, add them to the CIFs-initset directory, also adding the necessary info
to "Data_Selected_SIM_samples.tsv".

Note that this was coded on a Linux machine, so the function call to SHAPE (line 128 in

File: SIM_BatchProcess/lib/SIMDAVIS_dataset.tsv (part 8 of 19)
sample_ID	paper_number	compound	chemical_family	Ln_ion	Ln_anisotropy	Ln_Kramers	concentration	coordination_number	number_of_ligands	coordination_elements	X_im_max	T_B3	T_B3H	H	Fit	Ueff	Ueff_2	Ueff_ff	tau0	tau0_ff	Hyst	T_hyst	DOI	reference	year	mol_cluster	mag_struct_cluster	mol_cluster_2	mag_struct_cluster_2	link_to_CIF
536	2015_41	DyZn2L2	TM near Ln	Dy3+	Oblate	Kramers	100	8	2	Oxygen	Freq-dependent X''	NA	7.5	1000	X''(T)	67	NA	NA	4.5e-8	NA	Pinched Hysteresis	2	10.1002/chem.201406666	Das, S. et al. 2015 Amending the Anisotropy Barrier and Luminescence Behavior of Heterometallic Trinuclear Linear [MIILnIIIMII] (LnIII=Gd, Tb, Dy; MII=Mg/Zn) Complexes by Change from Divalent Paramagnetic to Diamagnetic Metal Ions. Chemistry - A European Journal 21, 6449–6464. (doi:10.1002/chem.201406666)	2015	B	II	C	V	https://www.ccdc.cam.ac.uk/structures/Search?Ccdcid=1020220
537	2015_41	DyZn2L2	TM near Ln	Dy3+	Oblate	Kramers	10.2	8	2	Oxygen	Freq-dependent X''	NA	8.75	1000	X''(T)	54	NA	NA	1.7e-7	NA	Not Measured	NA	10.1002/chem.201406666	Das, S. et al. 2015 Amending the Anisotropy Barrier and Luminescence Behavior of Heterometallic Trinuclear Linear [MIILnIIIMII] (LnIII=Gd, Tb, Dy; MII=Mg/Zn) Complexes by Change from Divalent Paramagnetic to Diamagnetic Metal Ions. Chemistry - A European Journal 21, 6449–6464. (doi:10.1002/chem.201406666)	2015	B	II	C	V	https://www.ccdc.cam.ac.uk/structures/Search?Ccdcid=1020221
538	2015_41	GdZn2L2	TM near Ln	Gd3+	Isotropic	Kramers	100	8	2	Oxygen	No Freq-dependent X''	NA	NA	NA	NA	NA	NA	NA	NA	NA	Not Measured	NA	10.1002/chem.201406666	Das, S. et al. 2015 Amending the Anisotropy Barrier and Luminescence Behavior of Heterometallic Trinuclear Linear [MIILnIIIMII] (LnIII=Gd, Tb, Dy; MII=Mg/Zn) Complexes by Change from Divalent Paramagnetic to Diamagnetic Metal Ions. Chemistry - A European Journal 21, 6449–6464. (doi:10.1002/chem.201406666)	2015	A	Unassigned	A	Unassigned	https://www.ccdc.cam.ac.uk/structures/Search?Ccdcid=1040620
539	2015_41	TbZn2L2	TM near Ln	Tb3+	Oblate	Non-Kramers	100	8	2	Oxygen	No Freq-dependent X''	NA	NA	NA	NA	NA	NA	NA	NA	NA	Not Measured	NA	10.1002/chem.201406666	Das, S. et al. 2015 Amending the Anisotropy Barrier and Luminescence Behavior of Heterometallic Trinuclear Linear [MIILnIIIMII] (LnIII=Gd, Tb, Dy; MII=Mg/Zn) Complexes by Change from Divalent Paramagnetic to Diamagnetic Metal Ions. Chemistry - A European Journal 21, 6449–6464. (doi:10.1002/chem.201406666)	2015	B	Unassigned	E	Unassigned	https://www.ccdc.cam.ac.uk/structures/Search?Ccdcid=1040621
540	2015_42	[Dy(notpH4)(H2O)]ClO4·3H2O	Mixed Ligands	Dy3+	Oblate	Kramers	100	7	2	Oxygen	No Freq-dependent X''	NA	3.5	1500	Argand	NA	19.4	41.4	NA	1.4e-9	Not Measured	NA	10.1039/c4qi00242c	Ren, M., Bao, S.-S., Wang, B.-W., Ferreira, R. A. S., Zheng, L.-M. & Carlos, L. D. 2015 Lanthanide phosphonates with pseudo-D5h local symmetry exhibiting magnetic and luminescence bifunctional properties. Inorganic Chemistry Frontiers 2, 558–566. (doi:10.1039/c4qi00242c)	2015	B	Unassigned	B	Unassigned	http://www.crystallography.net/cod/result/?doi=10.1039/c4qi00242c
541	2015_42	[Dy(notpH4)(H2O)]ClO4·3H2O	Mixed Ligands	Dy3+	Oblate	Kramers	10	7	2	Oxygen	No Freq-dependent X''	NA	3.6	1500	Argand	38.2	NA	NA	3.1e-10	NA	Not Measured	NA	10.1039/c4qi00242c	Ren, M., Bao, S.-S., Wang, B.-W., Ferreira, R. A. S., Zheng, L.-M. & Carlos, L. D. 2015 Lanthanide phosphonates with pseudo-D5h local symmetry exhibiting magnetic and luminescence bifunctional properties. Inorganic Chemistry Frontiers 2, 558–566. (doi:10.1039/c4qi00242c)	2015	B	II	B	III	http://www.crystallography.net/cod/result/?doi=10.1039/c4qi00242c
542	2015_42	[Ho(notpH4)(H2O)]ClO4·3H2O	Mixed Ligands	Ho3+	Oblate	Non-Kramers	100	7	2	Oxygen	No Freq-dependent X''	NA	NA	NA	Argand	5.5	NA	NA	8.4e-7	NA	Not Measured	NA	10.1039/c4qi00242c	Ren, M., Bao, S.-S., Wang, B.-W., Ferreira, R. A. S., Zheng, L.-M. & Carlos, L. D. 2015 Lanthanide phosphonates with pseudo-D5h local symmetry exhibiting magnetic and luminescence bifunctional properties. Inorganic Chemistry Frontiers 2, 558–566. (doi:10.1039/c4qi00242c)	2015	B	I	E	I	http://www.crystallography.net/cod/result/?doi=10.1039/c4qi00242c
543	2015_43	Dy(DBM)3(bpy)	Mixed Ligands	Dy3+	Oblate	Kramers	100	8	4	Oxygen+Nitrogen	T_B3 > 2K	12.5	NA	NA	Argand	16.5	NA	NA	4e-5	NA	Pinched Hysteresis	1.8	10.1039/c5qi00079c	Dong, Y., Yan, P., Zou, X. & Li, G. 2015 Azacyclo-auxiliary ligand-tuned SMMs of dibenzoylmethane Dy(iii) complexes. Inorganic Chemistry Frontiers 2, 827–836. (doi:10.1039/c5qi00079c)	2015	B	II	B	III	http://www.crystallography.net/cod/result/?doi=10.1039/c5qi00079c
544	2015_43	Dy(DBM)3(phen)·Tol	Mixed Ligands	Dy3+	Oblate	Kramers	100	8	4	Oxygen+Nitrogen	T_B3 > 2K	15.5	NA	NA	Argand	32.2	NA	NA	4.5e-5	NA	Pinched Hysteresis	5	10.1039/c5qi00079c	Dong, Y., Yan, P., Zou, X. & Li, G. 2015 Azacyclo-auxiliary ligand-tuned SMMs of dibenzoylmethane Dy(iii) complexes. Inorganic Chemistry Frontiers 2, 827–836. (doi:10.1039/c5qi00079c)	2015	B	II	B	III	http://www.crystallography.net/cod/result/?doi=10.1039/c5qi00079c
545	2015_43	Dy(DBM)3(dpq)·Tol	Mixed Ligands	Dy3+	Oblate	Kramers	100	8	4	Oxygen+Nitrogen	Freq-dependent X''	NA	14	2000	Argand	50.6	32.1	NA	5.4e-6	NA	Pinched Hysteresis	1.8	10.1039/c5qi00079c	Dong, Y., Yan, P., Zou, X. & Li, G. 2015 Azacyclo-auxiliary ligand-tuned SMMs of dibenzoylmethane Dy(iii) complexes. Inorganic Chemistry Frontiers 2, 827–836. (doi:10.1039/c5qi00079c)	2015	B	II	B	III	http://www.crystallography.net/cod/result/?doi=10.1039/c5qi00079c
546	2015_43	Dy(DBM)3(dppz)	Mixed Ligands	Dy3+	Oblate	Kramers	100	8	4	Oxygen+Nitrogen	Freq-dependent X''	NA	18	2000	Argand	27.3	NA	NA	5.2e-5	NA	Pinched Hysteresis	1.8	10.1039/c5qi00079c	Dong, Y., Yan, P., Zou, X. & Li, G. 2015 Azacyclo-auxiliary ligand-tuned SMMs of dibenzoylmethane Dy(iii) complexes. Inorganic Chemistry Frontiers 2, 827–836. (doi:10.1039/c5qi00079c)	2015	B	II	B	III	http://www.crystallography.net/cod/result/?doi=10.1039/c5qi00079c
547	2015_44	[Tb(hma)(NO3)2(CH3OH)]∙0.5C4H10	Mixed Ligands	Tb3+	Oblate	Non-Kramers	100	9	4	Oxygen+Nitrogen	Not Measured	NA	NA	NA	NA	NA	NA	NA	NA	NA	Not Measured	NA	10.1016/j.inoche.2015.03.029	Duan, F., Liu, L., Qiao, C. & Yang, H. 2015 Self-assembly and magnetic behavior of 2-aldehyde-8-hydroxyquinolinate-based lanthanide complex. Inorganic Chemistry Communications 55, 120–122. (doi:10.1016/j.inoche.2015.03.029)	2015	B	Unassigned	E	Unassigned	https://www.ccdc.cam.ac.uk/structures/Search?Ccdcid=1036512
548	2015_44	[Dy(hma)(NO3)2(CH3OH)]∙0.5C4H11	Mixed Ligands	Dy3+	Oblate	Kramers	100	9	4	Oxygen+Nitrogen	Freq-dependent X''	NA	NA	NA	Argand	67	NA	NA	1.68e-7	NA	Not Measured	NA	10.1016/j.inoche.2015.03.029	Duan, F., Liu, L., Qiao, C. & Yang, H. 2015 Self-assembly and magnetic behavior of 2-aldehyde-8-hydroxyquinolinate-based lanthanide complex. Inorganic Chemistry Communications 55, 120–122. (doi:10.1016/j.inoche.2015.03.029)	2015	B	II	B	III	https://www.ccdc.cam.ac.uk/structures/Search?Ccdcid=1036513
549	2015_45	[Gd(hfac)3(NITThioPh)2]	Radical	Gd3+	Isotropic	Kramers	100	8	5	Oxygen	No Freq-dependent X''	NA	NA	NA	NA	NA	NA	NA	NA	NA	Not Measured	NA	10.1016/j.inoche.2015.05.004	Li, L., Liu, S., Zhang, Y., Xu, N. & Cheng, P. 2015 Two new mononuclear tri-spin lanthanide–nitronyl nitroxide radical complexes: Syntheses, structure and magnetic properties. Inorganic Chemistry Communications 57, 51–53. (doi:10.1016/j.inoche.2015.05.004)	2015	A	Unassigned	A	Unassigned	https://www.ccdc.cam.ac.uk/structures/Search?Ccdcid=1052709
550	2015_45	[Tb(hfac)3(NITThioPh)2]	Radical	Tb3+	Oblate	Non-Kramers	100	8	5	Oxygen	No Freq-dependent X''	NA	NA	NA	NA	NA	NA	NA	NA	NA	Not Measured	NA	10.1016/j.inoche.2015.05.004	Li, L., Liu, S., Zhang, Y., Xu, N. & Cheng, P. 2015 Two new mononuclear tri-spin lanthanide–nitronyl nitroxide radical complexes: Syntheses, structure and magnetic properties. Inorganic Chemistry Communications 57, 51–53. (doi:10.1016/j.inoche.2015.05.004)	2015	B	Unassigned	E	Unassigned	https://www.ccdc.cam.ac.uk/structures/Search?Ccdcid=1052710
551	2015_46	[Ln2(hfac)6(L)]·(CH2Cl2)·(C6H14)0.5	Mixed Ligands	Dy3+	Oblate	Kramers	100	8	5	Oxygen	No Freq-dependent X''	NA	NA	NA	NA	NA	NA	NA	NA	NA	Not Measured	NA	10.3390/inorganics3040554	Pointillart, F., Speed, S., Lefeuvre, B., Riobé, F., Golhen, S., Le Guennic, B., Cador, O., Maury, O. & Ouahab, L. 2015 Magnetic and Photo-Physical Properties of Lanthanide Dinuclear Complexes Involving the 4,5-Bis(2-Pyridyl-N-Oxidemethylthio)-4′,5′-Dicarboxylic Acid-Tetrathiafulvalene-, Dimethyl Ester Ligand. Inorganics 3, 554–572. (doi:10.3390/inorganics3040554)	2015	B	Unassigned	B	Unassigned	NA
552	2015_46	[Ln2(hfac)6(L)]·(CH2Cl2)·(C6H14)0.5	Mixed Ligands	Yb3+	Prolate	Kramers	100	8	5	Oxygen	No Freq-dependent X''	NA	NA	NA	NA	NA	NA	NA	NA	NA	Not Measured	NA	10.3390/inorganics3040554	Pointillart, F., Speed, S., Lefeuvre, B., Riobé, F., Golhen, S., Le Guennic, B., Cador, O., Maury, O. & Ouahab, L. 2015 Magnetic and Photo-Physical Properties of Lanthanide Dinuclear Complexes Involving the 4,5-Bis(2-Pyridyl-N-Oxidemethylthio)-4′,5′-Dicarboxylic Acid-Tetrathiafulvalene-, Dimethyl Ester Ligand. Inorganics 3, 554–572. (doi:10.3390/inorganics3040554)	2015	C	Unassigned	D	Unassigned	NA
553	2015_47	[Cp′3Pr]	Metallocene	Pr3+	Oblate	Non-Kramers	100	3	3	Carbon (aromatic rings)	No Freq-dependent X''	NA	NA	NA	NA	NA	NA	NA	NA	NA	Not Measured	NA	10.1021/jacs.5b03710	Meihaus, K. R., Fieser, M. E., Corbey, J. F., Evans, W. J. & Long, J. R. 2015 Record High Single-Ion Magnetic Moments Through 4fn5d1 Electron Configurations in the Divalent Lanthanide Complexes [(C5H4SiMe3)3Ln]−. Journal of the American Chemical Society 137, 9855–9860. (doi:10.1021/jacs.5b03710)	2015	E	Unassigned	G	Unassigned	NA
554	2015_47	[Cp′3Nd]	Metallocene	Nd3+	Oblate	Kramers	100	3	3	Carbon (aromatic rings)	No Freq-dependent X''	NA	NA	NA	NA	NA	NA	NA	NA	NA	Not Measured	NA	10.1021/jacs.5b03710	Meihaus, K. R., Fieser, M. E., Corbey, J. F., Evans, W. J. & Long, J. R. 2015 Record High Single-Ion Magnetic Moments Through 4fn5d1 Electron Configurations in the Divalent Lanthanide Complexes [(C5H4SiMe3)3Ln]−. Journal of the American Chemical Society 137, 9855–9860. (doi:10.1021/jacs.5b03710)	2015	E	Unassigned	G	Unassigned	NA
555	2015_47	[Cp′3Sm]	Metallocene	Sm3+	Prolate	Kramers	100	3	3	Carbon (aromatic rings)	No Freq-dependent X''	NA	NA	NA	NA	NA	NA	NA	NA	NA	Not Measured	NA	10.1021/jacs.5b03710	Meihaus, K. R., Fieser, M. E., Corbey, J. F., Evans, W. J. & Long, J. R. 2015 Record High Single-Ion Magnetic Moments Through 4fn5d1 Electron Configurations in the Divalent Lanthanide Complexes [(C5H4SiMe3)3Ln]−. Journal of the American Chemical Society 137, 9855–9860. (doi:10.1021/jacs.5b03710)	2015	E	Unassigned	G	Unassigned	NA
556	2015_47	[Cp′3Gd]	Metallocene	Gd3+	Isotropic	Kramers	100	3	3	Carbon (aromatic rings)	No Freq-dependent X''	NA	NA	NA	NA	NA	NA	NA	NA	NA	Not Measured	NA	10.1021/jacs.5b03710	Meihaus, K. R., Fieser, M. E., Corbey, J. F., Evans, W. J. & Long, J. R. 2015 Record High Single-Ion Magnetic Moments Through 4fn5d1 Electron Configurations in the Divalent Lanthanide Complexes [(C5H4SiMe3)3Ln]−. Journal of the American Chemical Society 137, 9855–9860. (doi:10.1021/jacs.5b03710)	2015	E	Unassigned	G	Unassigned	NA
557	2015_47	[Cp′3Tb]	Metallocene	Tb3+	Oblate	Non-Kramers	100	3	3	Carbon (aromatic rings)	No Freq-dependent X''	NA	NA	NA	NA	NA	NA	NA	NA	NA	Not Measured	NA	10.1021/jacs.5b03710	Meihaus, K. R., Fieser, M. E., Corbey, J. F., Evans, W. J. & Long, J. R. 2015 Record High Single-Ion Magnetic Moments Through 4fn5d1 Electron Configurations in the Divalent Lanthanide Complexes [(C5H4SiMe3)3Ln]−. Journal of the American Chemical Society 137, 9855–9860. (doi:10.1021/jacs.5b03710)	2015	E	Unassigned	G	Unassigned	NA
558	2015_47	[Cp′3Dy]	Metallocene	Dy3+	Oblate	Kramers	100	3	3	Carbon (aromatic rings)	No Freq-dependent X''	NA	NA	NA	NA	NA	NA	NA	NA	NA	Not Measured	NA	10.1021/jacs.5b03710	Meihaus, K. R., Fieser, M. E., Corbey, J. F., Evans, W. J. & Long, J. R. 2015 Record High Single-Ion Magnetic Moments Through 4fn5d1 Electron Configurations in the Divalent Lanthanide Complexes [(C5H4SiMe3)3Ln]−. Journal of the American Chemical Society 137, 9855–9860. (doi:10.1021/jacs.5b03710)	2015	E	Unassigned	G	Unassigned	NA
559	2015_47	[Cp′3Ho]	Metallocene	Ho3+	Oblate	Non-Kramers	100	3	3	Carbon (aromatic rings)	No Freq-dependent X''	NA	NA	NA	NA	NA	NA	NA	NA	NA	Not Measured	NA	10.1021/jacs.5b03710	Meihaus, K. R., Fieser, M. E., Corbey, J. F., Evans, W. J. & Long, J. R. 2015 Record High Single-Ion Magnetic Moments Through 4fn5d1 Electron Configurations in the Divalent Lanthanide Complexes [(C5H4SiMe3)3Ln]−. Journal of the American Chemical Society 137, 9855–9860. (doi:10.1021/jacs.5b03710)	2015	E	Unassigned	G	Unassigned	NA
560	2015_47	[Cp′3Er]	Metallocene	Er3+	Prolate	Kramers	100	3	3	Carbon (aromatic rings)	No Freq-dependent X''	NA	NA	NA	NA	NA	NA	NA	NA	NA	Not Measured	NA	10.1021/jacs.5b03710	Meihaus, K. R., Fieser, M. E., Corbey, J. F., Evans, W. J. & Long, J. R. 2015 Record High Single-Ion Magnetic Moments Through 4fn5d1 Electron Configurations in the Divalent Lanthanide Complexes [(C5H4SiMe3)3Ln]−. Journal of the American Chemical Society 137, 9855–9860. (doi:10.1021/jacs.5b03710)	2015	E	Unassigned	G	Unassigned	NA
561	2015_47	[Cp′3Tm]	Metallocene	Tm3+	Prolate	Non-Kramers	100	3	3	Carbon (aromatic rings)	No Freq-dependent X''	NA	NA	NA	NA	NA	NA	NA	NA	NA	Not Measured	NA	10.1021/jacs.5b03710	Meihaus, K. R., Fieser, M. E., Corbey, J. F., Evans, W. J. & Long, J. R. 2015 Record High Single-Ion Magnetic Moments Through 4fn5d1 Electron Configurations in the Divalent Lanthanide Complexes [(C5H4SiMe3)3Ln]−. Journal of the American Chemical Society 137, 9855–9860. (doi:10.1021/jacs.5b03710)	2015	E	Unassigned	G	Unassigned	NA
562	2015_48	{C(NH2)3}5[Er(CO3)4]·11H2O	Other Families	Er3+	Prolate	Kramers	100	8	4	Oxygen	Not Measured	NA	3.8	1000	NA	NA	NA	NA	NA	NA	Not Measured	NA	10.1021/jacs.5b08344	Rechkemmer, Y. et al. 2015 Comprehensive Spectroscopic Determination of the Crystal Field Splitting in an Erbium Single-Ion Magnet. Journal of the American Chemical Society 137, 13114–13120. (doi:10.1021/jacs.5b08344)	2015	C	Unassigned	D	Unassigned	NA
563	2015_49	Dy(EIFD)3(H2O)·CH2Cl2	Mixed Ligands	Dy3+	Oblate	Kramers	100	7	4	Oxygen	T_B3 > 2K	9.5	NA	NA	X''(T)	56.7	NA	NA	3.7e-7	NA	Full Hysteresis	1.8	10.1039/c5tc00321k	Dong, Y., Yan, P., Zou, X., Liu, T. & Li, G. 2015 Exploiting single-molecule magnets of β-diketone dysprosium complexes with C3v symmetry: suppression of quantum tunneling of magnetization. Journal of Materials Chemistry C 3, 4407–4415. (doi:10.1039/c5tc00321k)	2015	B	II	B	III	http://www.crystallography.net/cod/result/?doi=10.1039/c5tc00321k
564	2015_49	Dy(EIFD)3(DMF)·CH2Cl2	Mixed Ligands	Dy3+	Oblate	Kramers	100	7	4	Oxygen	T_B3 > 2K	4.2	NA	NA	X''(T)	28.7	NA	NA	2.5e-7	NA	Full Hysteresis	1.8	10.1039/c5tc00321k	Dong, Y., Yan, P., Zou, X., Liu, T. & Li, G. 2015 Exploiting single-molecule magnets of β-diketone dysprosium complexes with C3v symmetry: suppression of quantum tunneling of magnetization. Journal of Materials Chemistry C 3, 4407–4415. (doi:10.1039/c5tc00321k)	2015	B	II	B	III	http://www.crystallography.net/cod/result/?doi=10.1039/c5tc00321k
565	2015_49	Dy(EIFD)3(DMSO)	Mixed Ligands	Dy3+	Oblate	Kramers	100	7	4	Oxygen	Freq-dependent X''	NA	5.4	2000	X''(T)	27.8	NA	NA	1e-6	NA	Full Hysteresis	1.8	10.1039/c5tc00321k	Dong, Y., Yan, P., Zou, X., Liu, T. & Li, G. 2015 Exploiting single-molecule magnets of β-diketone dysprosium complexes with C3v symmetry: suppression of quantum tunneling of magnetization. Journal of Materials Chemistry C 3, 4407–4415. (doi:10.1039/c5tc00321k)	2015	B	II	B	III	http://www.crystallography.net/cod/result/?doi=10.1039/c5tc00321k
566	2015_49	Dy(EIFD)3(TPPO)	Mixed Ligands	Dy3+	Oblate	Kramers	100	7	4	Oxygen	Freq-dependent X''	NA	NA	NA	NA	NA	NA	NA	NA	NA	Not Measured	NA	10.1039/c5tc00321k	Dong, Y., Yan, P., Zou, X., Liu, T. & Li, G. 2015 Exploiting single-molecule magnets of β-diketone dysprosium complexes with C3v symmetry: suppression of quantum tunneling of magnetization. Journal of Materials Chemistry C 3, 4407–4415. (doi:10.1039/c5tc00321k)	2015	B	Unassigned	B	Unassigned	http://www.crystallography.net/cod/result/?doi=10.1039/c5tc00321k
567	2015_50	[Dy(15C5)(H2O)4](ClO4)3(15C5)·H2O	Mixed Ligands	Dy3+	Oblate	Kramers	100	9	5	Oxygen	Freq-dependent X''	NA	3.2	300	Argand	48.9	27.4	NA	8.52e-11	NA	Not Measured	NA	10.1039/c5tc01264c	Gavey, E. L., Al Hareri, M., Regier, J., Carlos, L. D., Ferreira, R. A. S., Razavi, F. S., Rawson, J. M. & Pilkington, M. 2015 Placing a crown on DyIII – a dual property LnIII crown ether complex displaying optical properties and SMM behaviour. Journal of Materials Chemistry C 3, 7738–7747. (doi:10.1039/c5tc01264c)	2015	B	II	C	III	http://www.crystallography.net/cod/result/?doi=10.1039/c5tc01264c
568	2015_50	[Dy(12C4)(H2O)5](ClO4)3·H2O	Mixed Ligands	Dy3+	Oblate	Kramers	100	9	6	Oxygen	Freq-dependent X''	NA	3.2	5000	NA	NA	NA	NA	NA	NA	Pinched Hysteresis	3	10.1039/c5tc01264c	Gavey, E. L., Al Hareri, M., Regier, J., Carlos, L. D., Ferreira, R. A. S., Razavi, F. S., Rawson, J. M. & Pilkington, M. 2015 Placing a crown on DyIII – a dual property LnIII crown ether complex displaying optical properties and SMM behaviour. Journal of Materials Chemistry C 3, 7738–7747. (doi:10.1039/c5tc01264c)	2015	B	Unassigned	C	Unassigned	http://www.crystallography.net/cod/result/?doi=10.1039/c5tc01264c
569	2015_50	[Dy(12C4)(H2O)5](ClO4)3·H2O	Mixed Ligands	Dy3+	Oblate	Kramers	12	9	6	Oxygen	No Freq-dependent X''	NA	NA	NA	NA	NA	NA	NA	NA	NA	Not Measured	NA	10.1039/c5tc01264c	Gavey, E. L., Al Hareri, M., Regier, J., Carlos, L. D., Ferreira, R. A. S., Razavi, F. S., Rawson, J. M. & Pilkington, M. 2015 Placing a crown on DyIII – a dual property LnIII crown ether complex displaying optical properties and SMM behaviour. Journal of Materials Chemistry C 3, 7738–7747. (doi:10.1039/c5tc01264c)	2015	B	Unassigned	C	Unassigned	http://www.crystallography.net/cod/result/?doi=10.1039/c5tc01264c
570	2015_51	[Dy(hfac)3(NITPh-p-Cl)2·0.5CH3(CH2)5CH3]	Radical	Dy3+	Oblate	Kramers	100	8	5	Oxygen	Freq-dependent X''	NA	NA	NA	NA	NA	NA	NA	NA	NA	Not Measured	NA	10.1016/j.molstruc.2014.10.051	Zhang, C.-X., Qiao, X.-M., Kong, Y.-K., Wang, B., Zhang, Y.-Y. & Wang, Q.-L. 2015 Two Lanthanide–nitronyl nitroxide radicals compounds with slow magnetic relaxation behavior. Journal of Molecular Structure 1081, 348–354. (doi:10.1016/j.molstruc.2014.10.051)	2015	B	Unassigned	B	Unassigned	https://www.ccdc.cam.ac.uk/structures/Search?Ccdcid=957787
571	2015_51	[Tb(hfac)3(NITPh-p-Cl)2]	Radical	Tb3+	Oblate	Non-Kramers	100	8	5	Oxygen	Freq-dependent X''	NA	3	2000	X''(T)	32.38	NA	NA	8.46e-10	NA	Not Measured	NA	10.1016/j.molstruc.2014.10.051	Zhang, C.-X., Qiao, X.-M., Kong, Y.-K., Wang, B., Zhang, Y.-Y. & Wang, Q.-L. 2015 Two Lanthanide–nitronyl nitroxide radicals compounds with slow magnetic relaxation behavior. Journal of Molecular Structure 1081, 348–354. (doi:10.1016/j.molstruc.2014.10.051)	2015	B	II	E	VII	https://www.ccdc.cam.ac.uk/structures/Search?Ccdcid=957788
572	2015_52	[Er(F-TPIP)3]	Other Families	Er3+	Prolate	Kramers	100	6	3	Oxygen	T_B3 > 2K	2.5	NA	NA	Argand	26.8	NA	NA	1.73e-8	NA	Pinched Hysteresis	1.8	10.1016/j.matchemphys.2015.04.059	Coutinho, J. T. et al. 2015 Field-induced single-ion magnetic behaviour in a highly luminescent Er3+ complex. Materials Chemistry and Physics 160, 429–434. (doi:10.1016/j.matchemphys.2015.04.059)	2015	C	II	D	VI	NA
573	2015_53	[Dy(ZnL)2(CH3COO)Cl2]·CH2Cl2	TM near Ln	Dy3+	Oblate	Kramers	100	8	3	Oxygen+Nitrogen	Freq-dependent X''	NA	5	700	Argand	18	NA	NA	1.5e-5	NA	Not Measured	NA	10.1002/zaac.201400610	Shan, P.-Y., Li, H.-F., Chen, P., Tian, Y.-M., Sun, W.-B. & Yan, P.-F. 2015 Synthesis, Crystal Structure, and Single-Molecule Magnetic Properties of a Salen-type Zn-Dy-Zn Complex. Zeitschrift für anorganische und allgemeine Chemie 641, 1119–1124. (doi:10.1002/zaac.201400610)	2015	B	II	C	III	https://www.ccdc.cam.ac.uk/structures/Search?Ccdcid=1038836
574	2015_54	[Li(DME)3][NdIII(COT″)2]	Metallocene	Nd3+	Oblate	Kramers	100	2	2	Carbon (aromatic rings)	Freq-dependent X''	NA	NA	NA	Argand	21	NA	NA	5.5e-5	NA	Not Measured	NA	10.1021/om501214c	Le Roy, J. J., Gorelsky, S. I., Korobkov, I. & Murugesu, M. 2015 Slow Magnetic Relaxation in Uranium(III) and Neodymium(III) Cyclooctatetraenyl Complexes. Organometallics 34, 1415–1418. (doi:10.1021/om501214c)	2015	E	I	G	I	http://www.crystallography.net/cod/result/?doi=10.1021/om501214c
575	2015_55	Dy(Murex)3·xH2O	Other Families	Dy3+	Oblate	Kramers	100	9	3	Oxygen+Nitrogen	Not Measured	NA	NA	NA	Argand	33	NA	NA	5.5e-10	NA	Not Measured	NA	10.1039/c5dt03345d	Jung, J. et al. 2015 Analysis of the electrostatics in DyIII single-molecule magnets: the case study of Dy(Murex)3. Dalton Transactions 44, 18270–18275. (doi:10.1039/c5dt03345d)	2015	B	II	C	VI	http://www.crystallography.net/cod/result/?doi=10.1039/c5dt03345d
576	2015_56	[Pr(hfac)3(NITPymbis)2]2	Radical	Pr3+	Oblate	Non-Kramers	100	8	4	Oxygen	Not Measured	NA	NA	NA	NA	NA	NA	NA	NA	NA	Not Measured	NA	10.1039/c4ra15074k	Zhou, S. Y., Li, X., Li, T., Tian, L., Liu, Z. Y. & Wang, X. G. 2015 A series of heterospin complexes based on lanthanides and pyridine biradicals: synthesis, structure and magnetic properties. RSC Advances 5, 17131–17139. (doi:10.1039/c4ra15074k)	2015	B	Unassigned	E	Unassigned	http://www.crystallography.net/cod/result/?doi=10.1039/c4ra15074k
577	2015_56	[Nd(hfac)3(NITPymbis)2]2	Radical	Nd3+	Oblate	Kramers	100	8	4	Oxygen	Not Measured	NA	NA	NA	NA	NA	NA	NA	NA	NA	Not Measured	NA	10.1039/c4ra15074k	Zhou, S. Y., Li, X., Li, T., Tian, L., Liu, Z. Y. & Wang, X. G. 2015 A series of heterospin complexes based on lanthanides and pyridine biradicals: synthesis, structure and magnetic properties. RSC Advances 5, 17131–17139. (doi:10.1039/c4ra15074k)	2015	B	Unassigned	C	Unassigned	http://www.crystallography.net/cod/result/?doi=10.1039/c4ra15074k
578	2015_56	[Sm(hfac)3(NITPymbis)2]2	Radical	Sm3+	Prolate	Kramers	100	8	4	Oxygen	Not Measured	NA	NA	NA	NA	NA	NA	NA	NA	NA	Not Measured	NA	10.1039/c4ra15074k	Zhou, S. Y., Li, X., Li, T., Tian, L., Liu, Z. Y. & Wang, X. G. 2015 A series of heterospin complexes based on lanthanides and pyridine biradicals: synthesis, structure and magnetic properties. RSC Advances 5, 17131–17139. (doi:10.1039/c4ra15074k)	2015	C	Unassigned	D	Unassigned	http://www.crystallography.net/cod/result/?doi=10.1039/c4ra15074k
579	2015_56	[Gd(hfac)3(NITPymbis)2]2	Radical	Gd3+	Isotropic	Kramers	100	8	4	Oxygen	Not Measured	NA	NA	NA	NA	NA	NA	NA	NA	NA	Not Measured	NA	10.1039/c4ra15074k	Zhou, S. Y., Li, X., Li, T., Tian, L., Liu, Z. Y. & Wang, X. G. 2015 A series of heterospin complexes based on lanthanides and pyridine biradicals: synthesis, structure and magnetic properties. RSC Advances 5, 17131–17139. (doi:10.1039/c4ra15074k)	2015	A	Unassigned	A	Unassigned	http://www.crystallography.net/cod/result/?doi=10.1039/c4ra15074k
580	2015_56	[Tb(hfac)3(NITPymbis)2]2	Radical	Tb3+	Oblate	Non-Kramers	100	8	4	Oxygen	Freq-dependent X''	NA	NA	NA	NA	NA	NA	NA	NA	NA	Not Measured	NA	10.1039/c4ra15074k	Zhou, S. Y., Li, X., Li, T., Tian, L., Liu, Z. Y. & Wang, X. G. 2015 A series of heterospin complexes based on lanthanides and pyridine biradicals: synthesis, structure and magnetic properties. RSC Advances 5, 17131–17139. (doi:10.1039/c4ra15074k)	2015	B	Unassigned	E	Unassigned	http://www.crystallography.net/cod/result/?doi=10.1039/c4ra15074k
581	2015_56	[Dy(hfac)3(NITPymbis)2]2	Radical	Dy3+	Oblate	Kramers	100	8	4	Oxygen	Freq-dependent X''	NA	NA	NA	NA	NA	NA	NA	NA	NA	Not Measured	NA	10.1039/c4ra15074k	Zhou, S. Y., Li, X., Li, T., Tian, L., Liu, Z. Y. & Wang, X. G. 2015 A series of heterospin complexes based on lanthanides and pyridine biradicals: synthesis, structure and magnetic properties. RSC Advances 5, 17131–17139. (doi:10.1039/c4ra15074k)	2015	B	Unassigned	B	Unassigned	http://www.crystallography.net/cod/result/?doi=10.1039/c4ra15074k
582	2015_57	[Dy(hfac)3(L)]2	Mixed Ligands	Dy3+	Oblate	Kramers	100	8	4	Oxygen	Freq-dependent X''	NA	NA	NA	Argand	16	NA	NA	9e-6	NA	Not Measured	NA	10.1039/c5qi00087d	Soussi, K. et al. 2015 Magnetic and photo-physical investigations into DyIII and YbIII complexes involving tetrathiafulvalene ligand. Inorganic Chemistry Frontiers 2, 1105–1117. (doi:10.1039/c5qi00087d)	2015	B	II	B	III	http://www.crystallography.net/cod/result/?doi=10.1039/c5qi00087d
583	2015_57	[Ln(tta)3(L)]·1.41CH2Cl2	Mixed Ligands	Dy3+	Oblate	Kramers	100	8	4	Oxygen	No Freq-dependent X''	NA	NA	NA	NA	NA	NA	NA	NA	NA	Not Measured	NA	10.1039/c5qi00087d	Soussi, K. et al. 2015 Magnetic and photo-physical investigations into DyIII and YbIII complexes involving tetrathiafulvalene ligand. Inorganic Chemistry Frontiers 2, 1105–1117. (doi:10.1039/c5qi00087d)	2015	B	Unassigned	B	Unassigned	http://www.crystallography.net/cod/result/?doi=10.1039/c5qi00087d
584	2015_57	[Ln(tta)3(L)]·2CH2Cl2	Mixed Ligands	Yb3+	Prolate	Kramers	100	8	4	Oxygen	No Freq-dependent X''	NA	NA	NA	Argand	6	NA	NA	1.9e-5	NA	Not Measured	NA	10.1039/c5qi00087d	Soussi, K. et al. 2015 Magnetic and photo-physical investigations into DyIII and YbIII complexes involving tetrathiafulvalene ligand. Inorganic Chemistry Frontiers 2, 1105–1117. (doi:10.1039/c5qi00087d)	2015	C	II	D	V	http://www.crystallography.net/cod/result/?doi=10.1039/c5qi00087d
585	2015_58	[TbIII(hfac)3(6bpyNO)]	Radical	Tb3+	Oblate	Non-Kramers	100	9	4	Oxygen+Nitrogen	No Freq-dependent X''	NA	2.3	2000	Argand	21.1	NA	NA	1.7e-9	NA	Pinched Hysteresis	1.6	10.1039/c5qi00098j	Kanetomo, T., Yoshii, S., Nojiri, H. & Ishida, T. 2015 Single-molecule magnet involving strong exchange coupling in terbium(iii) complex with 2,2′-bipyridin-6-yl tert-butyl nitroxide. Inorganic Chemistry Frontiers 2, 860–866. (doi:10.1039/c5qi00098j)	2015	B	II	E	VII	http://www.crystallography.net/cod/result/?doi=10.1039/c5qi00098j
586	2015_58	[TbIII(hfac)3(6bpyCO)]	Mixed Ligands	Tb3+	Oblate	Non-Kramers	100	9	4	Oxygen+Nitrogen	No Freq-dependent X''	NA	NA	NA	NA	NA	NA	NA	NA	NA	Not Measured	NA	10.1039/c5qi00098j	Kanetomo, T., Yoshii, S., Nojiri, H. & Ishida, T. 2015 Single-molecule magnet involving strong exchange coupling in terbium(iii) complex with 2,2′-bipyridin-6-yl tert-butyl nitroxide. Inorganic Chemistry Frontiers 2, 860–866. (doi:10.1039/c5qi00098j)	2015	B	Unassigned	E	Unassigned	http://www.crystallography.net/cod/result/?doi=10.1039/c5qi00098j
587	2015_59	[Dy4L4(H2O)12] (CF3SO3)4·12H2O	Mixed Ligands	Dy3+	Oblate	Kramers	100	9	5	Oxygen+Nitrogen	No Freq-dependent X''	NA	NA	NA	NA	NA	NA	NA	NA	NA	Not Measured	NA	10.1039/c5cc06960b	Wu, J., Zhao, L., Guo, M. & Tang, J. 2015 Constructing supramolecular grids: from 4f square to 3d–4f grid. Chemical Communications 51, 17317–17320. (doi:10.1039/c5cc06960b)	2015	B	Unassigned	B	Unassigned	http://www.crystallography.net/cod/result/?doi=10.1039/c5cc06960b
588	2015_59	[Dy4(H2L)4Cl4(H2O)8]Cl8	Mixed Ligands	Dy3+	Oblate	Kramers	100	9	5	Others	No Freq-dependent X''	NA	2.1	500	NA	NA	NA	NA	NA	NA	Not Measured	NA	10.1039/c5cc06960b	Wu, J., Zhao, L., Guo, M. & Tang, J. 2015 Constructing supramolecular grids: from 4f square to 3d–4f grid. Chemical Communications 51, 17317–17320. (doi:10.1039/c5cc06960b)	2015	B	Unassigned	C	Unassigned	http://www.crystallography.net/cod/result/?doi=10.1039/c5cc06960b
589	2016_1	[Dy(H4L’)2OH]·2ClO4·H2O	Mixed Ligands	Dy3+	Oblate	Kramers	100	9	3	Oxygen+Nitrogen	No Freq-dependent X''	NA	NA	NA	NA	NA	NA	NA	NA	NA	Not Measured	NA	10.1002/anie.201609539	Wu, J., Zhao, L., Zhang, L., Li, X.-L., Guo, M., Powell, A. K. & Tang, J. 2016 Macroscopic Hexagonal Tubes of 3 d-4 f Metallocycles. Angewandte Chemie International Edition 55, 15574–15578. (doi:10.1002/anie.201609539)	2016	B	Unassigned	C	Unassigned	https://www.ccdc.cam.ac.uk/structures/Search?Ccdcid=1457887
590	2016_3	[Dy(PLN)2(HPLN)Cl(EtOH)]	Mixed Ligands	Dy3+	Oblate	Kramers	100	7	5	Others	Freq-dependent X''	1.8	NA	NA	Argand	43.8	NA	NA	3.3e-6	NA	No Hysteresis	NA	10.3762/bjnano.7.92	Lan, Y., Magri, A., Fuhr, O. & Ruben, M. 2016 Phenalenyl-based mononuclear dysprosium complexes. Beilstein Journal of Nanotechnology 7, 995–1009. (doi:10.3762/bjnano.7.92)	2016	B	II	B	IV	https://www.ccdc.cam.ac.uk/structures/Search?Ccdcid=1055828
591	2016_3	[Dy(PLN)3(HPLN)]·[Dy(PLN)3(EtOH)]·2EtOH	Mixed Ligands	Dy3+	Oblate	Kramers	100	7	4	Oxygen	No Freq-dependent X''	NA	NA	NA	Argand	14.1	NA	NA	7.1e-6	NA	No Hysteresis	NA	10.3762/bjnano.7.92	Lan, Y., Magri, A., Fuhr, O. & Ruben, M. 2016 Phenalenyl-based mononuclear dysprosium complexes. Beilstein Journal of Nanotechnology 7, 995–1009. (doi:10.3762/bjnano.7.92)	2016	B	II	B	III	https://www.ccdc.cam.ac.uk/structures/Search?Ccdcid=1055829
592	2016_3	[Dy(PLN)3(H2O)2]·H2O	Mixed Ligands	Dy3+	Oblate	Kramers	100	8	5	Oxygen	Freq-dependent X''	1.8	NA	NA	Argand	36.5	NA	NA	2e-6	NA	No Hysteresis	NA	10.3762/bjnano.7.92	Lan, Y., Magri, A., Fuhr, O. & Ruben, M. 2016 Phenalenyl-based mononuclear dysprosium complexes. Beilstein Journal of Nanotechnology 7, 995–1009. (doi:10.3762/bjnano.7.92)	2016	B	II	B	III	https://www.ccdc.cam.ac.uk/structures/Search?Ccdcid=1055830
593	2016_4	Dy(N5)2(CF3SO3)3	Schiff Base	Dy3+	Oblate	Kramers	100	NA	2	Nitrogen	No Freq-dependent X''	NA	NA	NA	Argand	79	NA	NA	2.9e-8	NA	Not Measured	NA	10.1039/c6cc01695b	Jiang, Z.-X., Liu, J.-L., Chen, Y.-C., Liu, J., Jia, J.-H. & Tong, M.-L. 2016 Lanthanoid single-ion magnets with the LnN10 coordination geometry. Chemical Communications 52, 6261–6264. (doi:10.1039/c6cc01695b)	2016	B	II	B	III	https://www.ccdc.cam.ac.uk/structures/Search?Ccdcid=1426946
594	2016_4	Er(N5)2(CF3SO3)3	Schiff Base	Er3+	Prolate	Kramers	100	NA	2	Nitrogen	No Freq-dependent X''	NA	NA	NA	Argand	59	NA	NA	6.9e-11	NA	Not Measured	NA	10.1039/c6cc01695b	Jiang, Z.-X., Liu, J.-L., Chen, Y.-C., Liu, J., Jia, J.-H. & Tong, M.-L. 2016 Lanthanoid single-ion magnets with the LnN10 coordination geometry. Chemical Communications 52, 6261–6264. (doi:10.1039/c6cc01695b)	2016	C	II	D	VI	https://www.ccdc.cam.ac.uk/structures/Search?Ccdcid=1426947
595	2016_5	{[DyIII(4-OHpy)2(H2O)3][CoIII(CN)6]} 0.5H2O	Mixed Ligands	Dy3+	Oblate	Kramers	100	8	8	Oxygen+Nitrogen	No Freq-dependent X''	NA	NA	NA	Argand	15.8	NA	NA	1.2e-7	NA	Not Measured	NA	10.1039/c6cc05337h	Chorazy, S., Wang, J. & Ohkoshi, S. 2016 Yellow to greenish-blue colour-tunable photoluminescence and 4f-centered slow magnetic relaxation in a cyanido-bridged DyIII(4-hydroxypyridine)–CoIII layered material. Chemical Communications 52, 10795–10798. (doi:10.1039/c6cc05337h)	2016	B	II	B	III	http://www.crystallography.net/cod/result/?doi=10.1039/c6cc05337h
596	2016_5	{[DyIII(4-OHpy)2(H2O)3][CoIII(CN)6]} 0.5H2O	Mixed Ligands	Dy3+	Oblate	Kramers	18	8	8	Oxygen+Nitrogen	No Freq-dependent X''	NA	NA	NA	Argand	25.9	NA	NA	1.8e-8	NA	Not Measured	NA	10.1039/c6cc05337h	Chorazy, S., Wang, J. & Ohkoshi, S. 2016 Yellow to greenish-blue colour-tunable photoluminescence and 4f-centered slow magnetic relaxation in a cyanido-bridged DyIII(4-hydroxypyridine)–CoIII layered material. Chemical Communications 52, 10795–10798. (doi:10.1039/c6cc05337h)	2016	B	II	B	III	http://www.crystallography.net/cod/result/?doi=10.1039/c6cc05337h
597	2016_6	{[DyIII(3-OHpy)2(H2O)4][CoIII(CN)6]}·H2O	Mixed Ligands	Dy3+	Oblate	Kramers	100	8	8	Oxygen+Nitrogen	T_B3 > 2K	25	NA	NA	X''(T)	385	NA	NA	3.2e-11	NA	Pinched Hysteresis	6	10.1002/chem.201601244	Chorazy, S., Rams, M., Nakabayashi, K., Sieklucka, B. & Ohkoshi, S. 2016 White Light Emissive DyIII Single-Molecule Magnets Sensitized by Diamagnetic [CoIII(CN)6]3− Linkers. Chemistry - A European Journal 22, 7371–7375. (doi:10.1002/chem.201601244)	2016	B	II	B	III	https://www.ccdc.cam.ac.uk/structures/Search?Ccdcid=1442761
598	2016_7	[Sm(hfac)3(NITmNO2)2]	Radical	Sm3+	Prolate	Kramers	100	8	5	Oxygen	Not Measured	NA	NA	NA	NA	NA	NA	NA	NA	NA	Not Measured	NA	10.14102/j.cnki.0254-5861.2011-1071	Li, W.-J. et al. 2016 Syntheses, Crystal Structures and Magnetic Properties of Two Nitrophenyl Substituted Nitronyl Nitroxide Radical-lanthanide Complexes. Chinese Journal of Structural Chemistry 35, 1787–1796. (doi:10.14102/j.cnki.0254-5861.2011-1071)	2016	C	Unassigned	D	Unassigned	NA
599	2016_7	[Tb(hfac)3(NITmNO2)2]	Radical	Tb3+	Oblate	Non-Kramers	100	8	5	Oxygen	No Freq-dependent X''	NA	NA	NA	NA	NA	NA	NA	NA	NA	Not Measured	NA	10.14102/j.cnki.0254-5861.2011-1071	Li, W.-J. et al. 2016 Syntheses, Crystal Structures and Magnetic Properties of Two Nitrophenyl Substituted Nitronyl Nitroxide Radical-lanthanide Complexes. Chinese Journal of Structural Chemistry 35, 1787–1796. (doi:10.14102/j.cnki.0254-5861.2011-1071)	2016	B	Unassigned	E	Unassigned	NA
600	2016_8	Na[Tb(EDTA)(H2O)3]n·5H2O	Mixed Ligands	Tb3+	Oblate	Non-Kramers	100	9	4	Oxygen+Nitrogen	Freq-dependent X''	NA	5.5	1200	Argand	5.7	NA	NA	0.033	NA	Not Measured	NA	10.1039/c6ra09831b	Holmberg, R. J., Korobkov, I. & Murugesu, M. 2016 Enchaining EDTA-chelated lanthanide molecular magnets into ordered 1D networks. RSC Advances 6, 72510–72518. (doi:10.1039/c6ra09831b)	2016	B	II	E	III	http://www.crystallography.net/cod/result/?doi=10.1039/c6ra09831b
601	2016_8	Na[Dy(EDTA)(H2O)3]n·5H2O	Mixed Ligands	Dy3+	Oblate	Kramers	100	9	4	Oxygen+Nitrogen	Freq-dependent X''	NA	NA	NA	Argand	55.5	NA	NA	4e-10	NA	Not Measured	NA	10.1039/c6ra09831b	Holmberg, R. J., Korobkov, I. & Murugesu, M. 2016 Enchaining EDTA-chelated lanthanide molecular magnets into ordered 1D networks. RSC Advances 6, 72510–72518. (doi:10.1039/c6ra09831b)	2016	B	II	B	III	http://www.crystallography.net/cod/result/?doi=10.1039/c6ra09831b
602	2016_9	[Sm2(DBM)6(L)]	Mixed Ligands	Sm3+	Prolate	Kramers	100	8	5	Oxygen+Nitrogen	Not Measured	NA	NA	NA	NA	NA	NA	NA	NA	NA	Not Measured	NA	10.1039/c6ce00354k	Sun, O., Chen, P., Li, H.-F., Gao, T., Sun, W.-B., Li, G.-M. & Yan, P.-F. 2016 A series of dinuclear lanthanide(iii) complexes constructed from Schiff base and β-diketonate ligands: synthesis, structure, luminescence and SMM behavior. CrystEngComm 18, 4627–4635. (doi:10.1039/c6ce00354k)	2016	C	Unassigned	D	Unassigned	http://www.crystallography.net/cod/result/?doi=10.1039/c6ce00354k
603	2016_9	[Gd2(DBM)6(L)]	Mixed Ligands	Gd3+	Isotropic	Kramers	100	8	5	Oxygen+Nitrogen	Not Measured	NA	NA	NA	NA	NA	NA	NA	NA	NA	Not Measured	NA	10.1039/c6ce00354k	Sun, O., Chen, P., Li, H.-F., Gao, T., Sun, W.-B., Li, G.-M. & Yan, P.-F. 2016 A series of dinuclear lanthanide(iii) complexes constructed from Schiff base and β-diketonate ligands: synthesis, structure, luminescence and SMM behavior. CrystEngComm 18, 4627–4635. (doi:10.1039/c6ce00354k)	2016	A	Unassigned	A	Unassigned	http://www.crystallography.net/cod/result/?doi=10.1039/c6ce00354k
604	2016_9	[Dy2(DBM)6(L)]	Mixed Ligands	Dy3+	Oblate	Kramers	100	8	5	Oxygen+Nitrogen	No Freq-dependent X''	NA	7	2000	Argand	46.8	NA	NA	2.575e-7	NA	Not Measured	NA	10.1039/c6ce00354k	Sun, O., Chen, P., Li, H.-F., Gao, T., Sun, W.-B., Li, G.-M. & Yan, P.-F. 2016 A series of dinuclear lanthanide(iii) complexes constructed from Schiff base and β-diketonate ligands: synthesis, structure, luminescence and SMM behavior. CrystEngComm 18, 4627–4635. (doi:10.1039/c6ce00354k)	2016	B	II	B	III	http://www.crystallography.net/cod/result/?doi=10.1039/c6ce00354k
605	2016_9	[Yb2(DBM)6(L)]	Mixed Ligands	Yb3+	Prolate	Kramers	100	8	5	Oxygen+Nitrogen	No Freq-dependent X''	NA	4.3	2000	Argand	23	NA	NA	7.919e-7	NA	Not Measured	NA	10.1039/c6ce00354k	Sun, O., Chen, P., Li, H.-F., Gao, T., Sun, W.-B., Li, G.-M. & Yan, P.-F. 2016 A series of dinuclear lanthanide(iii) complexes constructed from Schiff base and β-diketonate ligands: synthesis, structure, luminescence and SMM behavior. CrystEngComm 18, 4627–4635. (doi:10.1039/c6ce00354k)	2016	C	II	D	III	http://www.crystallography.net/cod/result/?doi=10.1039/c6ce00354k
606	2016_10	[Tb2(C5O5)3(H2O)12]·2H2O	Mixed Ligands	Tb3+	Oblate	Non-Kramers	100	8	8	Oxygen	Freq-dependent X''	NA	NA	NA	NA	NA	NA	NA	NA	NA	Not Measured	NA	10.1039/c6ce00308g	Jia, Y.-Q., Feng, S.-S., Shen, M.-L. & Lu, L.-P. 2016 Construction of multifunctional materials based on Tb3+and croconic acid, directed by K+cations: synthesis, structures, fluorescence, magnetic and ferroelectric behaviors. CrystEngComm 18, 5344–5352. (doi:10.1039/c6ce00308g)	2016	B	Unassigned	E	Unassigned	http://www.crystallography.net/cod/result/?doi=10.1039/c6ce00308g
607	2016_10	[KTb(C5O5)2(H2O)6]·1.5H2O	Mixed Ligands	Tb3+	Oblate	Non-Kramers	100	8	8	Oxygen	Freq-dependent X''	NA	NA	NA	NA	NA	NA	NA	NA	NA	Not Measured	NA	10.1039/c6ce00308g	Jia, Y.-Q., Feng, S.-S., Shen, M.-L. & Lu, L.-P. 2016 Construction of multifunctional materials based on Tb3+and croconic acid, directed by K+cations: synthesis, structures, fluorescence, magnetic and ferroelectric behaviors. CrystEngComm 18, 5344–5352. (doi:10.1039/c6ce00308g)	2016	B	Unassigned	E	Unassigned	http://www.crystallography.net/cod/result/?doi=10.1039/c6ce00308g
608	2016_10	[Tb(C5O5)(Hdpa)(H2O)5]·H2O	Mixed Ligands	Tb3+	Oblate	Non-Kramers	100	8	7	Oxygen+Nitrogen	Freq-dependent X''	NA	NA	NA	NA	NA	NA	NA	NA	NA	Not Measured	NA	10.1039/c6ce00308g	Jia, Y.-Q., Feng, S.-S., Shen, M.-L. & Lu, L.-P. 2016 Construction of multifunctional materials based on Tb3+and croconic acid, directed by K+cations: synthesis, structures, fluorescence, magnetic and ferroelectric behaviors. CrystEngComm 18, 5344–5352. (doi:10.1039/c6ce00308g)	2016	B	Unassigned	E	Unassigned	http://www.crystallography.net/cod/result/?doi=10.1039/c6ce00308g
609	2016_10	[KTb(C5O5)2(H2O)5]·2H2O	Mixed Ligands	Tb3+	Oblate	Non-Kramers	100	9	7	Oxygen	Freq-dependent X''	NA	NA	NA	NA	NA	NA	NA	NA	NA	Not Measured	NA	10.1039/c6ce00308g	Jia, Y.-Q., Feng, S.-S., Shen, M.-L. & Lu, L.-P. 2016 Construction of multifunctional materials based on Tb3+and croconic acid, directed by K+cations: synthesis, structures, fluorescence, magnetic and ferroelectric behaviors. CrystEngComm 18, 5344–5352. (doi:10.1039/c6ce00308g)	2016	B	Unassigned	E	Unassigned	http://www.crystallography.net/cod/result/?doi=10.1039/c6ce00308g
610	2016_11	[Gd2(hfac)6(IPhIN)(H2O)2]	Radical	Gd3+	Isotropic	Kramers	100	8	5	Oxygen	Not Measured	NA	NA	NA	NA	NA	NA	NA	NA	NA	Not Measured	NA	10.1039/c5dt04469c	Reis, S. G. et al. 2016 First coordination compounds based on a bis(imino nitroxide) biradical and 4f metal ions: synthesis, crystal structures and magnetic properties. Dalton Transactions 45, 2936–2944. (doi:10.1039/c5dt04469c)	2016	A	Unassigned	A	Unassigned	http://www.crystallography.net/cod/result/?doi=10.1039/c5dt04469c
611	2016_11	[Dy2(hfac)6(IPhIN)(H2O)2]	Radical	Dy3+	Oblate	Kramers	100	8	5	Oxygen	Freq-dependent X''	NA	3	2000	X''(T)	27	NA	NA	1.4e-8	NA	Not Measured	NA	10.1039/c5dt04469c	Reis, S. G. et al. 2016 First coordination compounds based on a bis(imino nitroxide) biradical and 4f metal ions: synthesis, crystal structures and magnetic properties. Dalton Transactions 45, 2936–2944. (doi:10.1039/c5dt04469c)	2016	B	II	B	VII	http://www.crystallography.net/cod/result/?doi=10.1039/c5dt04469c
612	2016_11	[Tb(hfac)3(IPhIN)(H2O)]	Radical	Tb3+	Oblate	Non-Kramers	100	8	5	Oxygen	Not Measured	NA	NA	NA	NA	NA	NA	NA	NA	NA	Not Measured	NA	10.1039/c5dt04469c	Reis, S. G. et al. 2016 First coordination compounds based on a bis(imino nitroxide) biradical and 4f metal ions: synthesis, crystal structures and magnetic properties. Dalton Transactions 45, 2936–2944. (doi:10.1039/c5dt04469c)	2016	B	Unassigned	E	Unassigned	http://www.crystallography.net/cod/result/?doi=10.1039/c5dt04469c
613	2016_11	[Gd(hfac)3(IPhIN)(H2O)]	Radical	Gd3+	Isotropic	Kramers	100	8	5	Oxygen	Not Measured	NA	NA	NA	NA	NA	NA	NA	NA	NA	Not Measured	NA	10.1039/c5dt04469c	Reis, S. G. et al. 2016 First coordination compounds based on a bis(imino nitroxide) biradical and 4f metal ions: synthesis, crystal structures and magnetic properties. Dalton Transactions 45, 2936–2944. (doi:10.1039/c5dt04469c)	2016	A	Unassigned	A	Unassigned	http://www.crystallography.net/cod/result/?doi=10.1039/c5dt04469c
614	2016_11	[Dy(hfac)3(IPhIN)(H2O)]	Radical	Dy3+	Oblate	Kramers	100	8	5	Oxygen	Not Measured	NA	NA	NA	NA	NA	NA	NA	NA	NA	Not Measured	NA	10.1039/c5dt04469c	Reis, S. G. et al. 2016 First coordination compounds based on a bis(imino nitroxide) biradical and 4f metal ions: synthesis, crystal structures and magnetic properties. Dalton Transactions 45, 2936–2944. (doi:10.1039/c5dt04469c)	2016	B	Unassigned	B	Unassigned	http://www.crystallography.net/cod/result/?doi=10.1039/c5dt04469c
