Repository: asche1/PyCrystalField

# Batch processing multiple single ion magnet cif files and simulating the ground state anisotropy using PyCrystalField.

## Allen Scheie, June 2021

To process the cif files, run "PCF_BatchProcessCIF.py". 
It generates the output in "calculatedOutput.tsv", a set of shape files in the /shapefiles subdirectory, 
and a set of truncated .cif files (also in the /shapefiles subdirectory) giving the ligand environment 
and orientation used for the calculation.

To add .cif files to the list, add them to the CIFs-initset directory, also adding the necessary info
to "Data_Selected_SIM_samples.tsv".

Note that this was coded on a Linux machine, so the function call to SHAPE (line 128 in

File: SIM_BatchProcess/lib/SIMDAVIS_dataset.tsv (part 9 of 19)
sample_ID	paper_number	compound	chemical_family	Ln_ion	Ln_anisotropy	Ln_Kramers	concentration	coordination_number	number_of_ligands	coordination_elements	X_im_max	T_B3	T_B3H	H	Fit	Ueff	Ueff_2	Ueff_ff	tau0	tau0_ff	Hyst	T_hyst	DOI	reference	year	mol_cluster	mag_struct_cluster	mol_cluster_2	mag_struct_cluster_2	link_to_CIF
615	2016_12	[Dy2(BTB)3(CH3OH)4]·3CH3OH	Mixed Ligands	Dy3+	Oblate	Kramers	100	8	5	Oxygen	Freq-dependent X''	NA	NA	NA	NA	NA	NA	NA	NA	NA	Not Measured	NA	10.1039/c5dt04608d	Li, H., Chen, P., Sun, W., Zhang, L. & Yan, P. 2016 Solvent triggered structural diversity of triple-stranded helicates: single molecular magnets. Dalton Transactions 45, 3175–3181. (doi:10.1039/c5dt04608d)	2016	B	Unassigned	B	Unassigned	http://www.crystallography.net/cod/result/?doi=10.1039/c5dt04608d
616	2016_12	[Dy2(BTB)3(DME)2]	Mixed Ligands	Dy3+	Oblate	Kramers	100	8	4	Oxygen	Freq-dependent X''	NA	5.8	2000	Argand	44.5	NA	NA	3.68e-6	NA	Not Measured	NA	10.1039/c5dt04608d	Li, H., Chen, P., Sun, W., Zhang, L. & Yan, P. 2016 Solvent triggered structural diversity of triple-stranded helicates: single molecular magnets. Dalton Transactions 45, 3175–3181. (doi:10.1039/c5dt04608d)	2016	B	II	B	III	http://www.crystallography.net/cod/result/?doi=10.1039/c5dt04608d
617	2016_12	[Dy2(BTB)3(DOA)(H2O)2]·4.5DOA	Mixed Ligands	Dy3+	Oblate	Kramers	100	8	5	Oxygen	No Freq-dependent X''	NA	5.5	2000	Argand	12.6	NA	NA	8.14e-6	NA	Not Measured	NA	10.1039/c5dt04608d	Li, H., Chen, P., Sun, W., Zhang, L. & Yan, P. 2016 Solvent triggered structural diversity of triple-stranded helicates: single molecular magnets. Dalton Transactions 45, 3175–3181. (doi:10.1039/c5dt04608d)	2016	B	II	B	III	http://www.crystallography.net/cod/result/?doi=10.1039/c5dt04608d
618	2016_13	[CoIIIDyIIIL1(μ-OAc)2(NO3)2]	TM near Ln	Dy3+	Oblate	Kramers	100	9	3	Oxygen	No Freq-dependent X''	NA	3.5	2000	Argand	25.9	NA	NA	4.67e-7	NA	Not Measured	NA	10.1039/c6dt00848h	Hazra, S., Titiš, J., Valigura, D., Boča, R. & Mohanta, S. 2016 Bis-phenoxido and bis-acetato bridged heteronuclear {CoIIIDyIII} single molecule magnets with two slow relaxation branches. Dalton Transactions 45, 7510–7520. (doi:10.1039/c6dt00848h)	2016	B	II	C	V	http://www.crystallography.net/cod/result/?doi=10.1039/c6dt00848h
619	2016_13	[CoIIIDyIIIL2(μ-OAc)2(NO3)2]	TM near Ln	Dy3+	Oblate	Kramers	100	9	3	Oxygen	No Freq-dependent X''	NA	NA	NA	NA	NA	NA	NA	NA	NA	Not Measured	NA	10.1039/c6dt00848h	Hazra, S., Titiš, J., Valigura, D., Boča, R. & Mohanta, S. 2016 Bis-phenoxido and bis-acetato bridged heteronuclear {CoIIIDyIII} single molecule magnets with two slow relaxation branches. Dalton Transactions 45, 7510–7520. (doi:10.1039/c6dt00848h)	2016	B	Unassigned	C	Unassigned	http://www.crystallography.net/cod/result/?doi=10.1039/c6dt00848h
620	2016_14	[CoIII2 Gd(L)2(μ-O2CCH3)2(H2O)3]·NO3·MeOH·H2O	TM near Ln	Gd3+	Isotropic	Kramers	100	9	3	Oxygen	Freq-dependent X''	NA	NA	NA	NA	NA	NA	NA	NA	NA	Not Measured	NA	10.1039/c5dt03871e	Goura, J., Brambleby, J., Topping, C. V., Goddard, P. A., Suriya Narayanan, R., Bar, A. K. & Chandrasekhar, V. 2016 Heterometallic trinuclear {CoIII2LnIII} (Ln = Gd, Tb, Ho and Er) complexes in a bent geometry. Field-induced single-ion magnetic behavior of the ErIII and TbIII analogues. Dalton Transactions 45, 9235–9249. (doi:10.1039/c5dt03871e)	2016	A	Unassigned	A	Unassigned	http://www.crystallography.net/cod/result/?doi=10.1039/c5dt03871e
621	2016_14	[CoIII2 Tb(L)2(μ-O2CCH3)2(H2O)3]·NO3·2H2O	TM near Ln	Tb3+	Oblate	Non-Kramers	100	9	3	Oxygen	Freq-dependent X''	NA	2.5	1500	X''(T)	15.6	NA	NA	1e-7	NA	Not Measured	NA	10.1039/c5dt03871e	Goura, J., Brambleby, J., Topping, C. V., Goddard, P. A., Suriya Narayanan, R., Bar, A. K. & Chandrasekhar, V. 2016 Heterometallic trinuclear {CoIII2LnIII} (Ln = Gd, Tb, Ho and Er) complexes in a bent geometry. Field-induced single-ion magnetic behavior of the ErIII and TbIII analogues. Dalton Transactions 45, 9235–9249. (doi:10.1039/c5dt03871e)	2016	B	II	E	V	http://www.crystallography.net/cod/result/?doi=10.1039/c5dt03871e
622	2016_14	[CoIII2 Ho(L)2(μ-O2CCH3)2(H2O)3]·NO3·MeOH·H2O	TM near Ln	Ho3+	Oblate	Non-Kramers	100	9	3	Oxygen	No Freq-dependent X''	NA	NA	NA	NA	NA	NA	NA	NA	NA	Not Measured	NA	10.1039/c5dt03871e	Goura, J., Brambleby, J., Topping, C. V., Goddard, P. A., Suriya Narayanan, R., Bar, A. K. & Chandrasekhar, V. 2016 Heterometallic trinuclear {CoIII2LnIII} (Ln = Gd, Tb, Ho and Er) complexes in a bent geometry. Field-induced single-ion magnetic behavior of the ErIII and TbIII analogues. Dalton Transactions 45, 9235–9249. (doi:10.1039/c5dt03871e)	2016	B	Unassigned	E	Unassigned	http://www.crystallography.net/cod/result/?doi=10.1039/c5dt03871e
623	2016_14	[CoIII2 Er(L)2(μ-O2CCH3)2(H2O)3]·NO3·MeOH·H2O	TM near Ln	Er3+	Prolate	Kramers	100	9	3	Oxygen	Freq-dependent X''	NA	NA	NA	X''(T)	9.9	NA	NA	8e-7	NA	Not Measured	NA	10.1039/c5dt03871e	Goura, J., Brambleby, J., Topping, C. V., Goddard, P. A., Suriya Narayanan, R., Bar, A. K. & Chandrasekhar, V. 2016 Heterometallic trinuclear {CoIII2LnIII} (Ln = Gd, Tb, Ho and Er) complexes in a bent geometry. Field-induced single-ion magnetic behavior of the ErIII and TbIII analogues. Dalton Transactions 45, 9235–9249. (doi:10.1039/c5dt03871e)	2016	C	II	D	V	http://www.crystallography.net/cod/result/?doi=10.1039/c5dt03871e
624	2016_15	[Tb(β-Mo8O26)2]5−	POM	Tb3+	Oblate	Non-Kramers	100	8	2	Oxygen	No Freq-dependent X''	NA	NA	NA	NA	NA	NA	NA	NA	NA	Not Measured	NA	10.1039/c6dt02258h	Baldoví, J. J. et al. 2016 Single ion magnets based on lanthanoid polyoxomolybdate complexes. Dalton Transactions 45, 16653–16660. (doi:10.1039/c6dt02258h)	2016	D	Unassigned	E	Unassigned	http://www.crystallography.net/cod/result/?doi=10.1039/c6dt02258h
625	2016_15	[Dy(β-Mo8O26)2]5−	POM	Dy3+	Oblate	Kramers	100	8	2	Oxygen	No Freq-dependent X''	NA	NA	NA	NA	NA	NA	NA	NA	NA	Not Measured	NA	10.1039/c6dt02258h	Baldoví, J. J. et al. 2016 Single ion magnets based on lanthanoid polyoxomolybdate complexes. Dalton Transactions 45, 16653–16660. (doi:10.1039/c6dt02258h)	2016	B	Unassigned	B	Unassigned	http://www.crystallography.net/cod/result/?doi=10.1039/c6dt02258h
626	2016_15	[Ho(β-Mo8O26)2]5−	POM	Ho3+	Oblate	Non-Kramers	100	8	2	Oxygen	Freq-dependent X''	NA	NA	NA	NA	NA	NA	NA	NA	NA	Not Measured	NA	10.1039/c6dt02258h	Baldoví, J. J. et al. 2016 Single ion magnets based on lanthanoid polyoxomolybdate complexes. Dalton Transactions 45, 16653–16660. (doi:10.1039/c6dt02258h)	2016	B	Unassigned	E	Unassigned	http://www.crystallography.net/cod/result/?doi=10.1039/c6dt02258h
627	2016_15	[Er(β-Mo8O26)2]5−	POM	Er3+	Prolate	Kramers	100	8	2	Oxygen	Freq-dependent X''	NA	NA	NA	NA	NA	NA	NA	NA	NA	Not Measured	NA	10.1039/c6dt02258h	Baldoví, J. J. et al. 2016 Single ion magnets based on lanthanoid polyoxomolybdate complexes. Dalton Transactions 45, 16653–16660. (doi:10.1039/c6dt02258h)	2016	C	Unassigned	D	Unassigned	http://www.crystallography.net/cod/result/?doi=10.1039/c6dt02258h
628	2016_15	[Tm(β-Mo8O26)2]5−	POM	Tm3+	Prolate	Non-Kramers	100	8	2	Oxygen	No Freq-dependent X''	NA	NA	NA	NA	NA	NA	NA	NA	NA	Not Measured	NA	10.1039/c6dt02258h	Baldoví, J. J. et al. 2016 Single ion magnets based on lanthanoid polyoxomolybdate complexes. Dalton Transactions 45, 16653–16660. (doi:10.1039/c6dt02258h)	2016	C	Unassigned	D	Unassigned	http://www.crystallography.net/cod/result/?doi=10.1039/c6dt02258h
629	2016_15	[Yb(β-Mo8O26)2]5−	POM	Yb3+	Prolate	Kramers	100	8	2	Oxygen	No Freq-dependent X''	NA	NA	NA	NA	NA	NA	NA	NA	NA	Not Measured	NA	10.1039/c6dt02258h	Baldoví, J. J. et al. 2016 Single ion magnets based on lanthanoid polyoxomolybdate complexes. Dalton Transactions 45, 16653–16660. (doi:10.1039/c6dt02258h)	2016	C	Unassigned	D	Unassigned	http://www.crystallography.net/cod/result/?doi=10.1039/c6dt02258h
630	2016_15	[Tb{Mo5O13(OMe)4NNC6H4-p-NO2}2]3−	POM	Tb3+	Oblate	Non-Kramers	100	8	2	Oxygen	No Freq-dependent X''	NA	NA	NA	NA	NA	NA	NA	NA	NA	Not Measured	NA	10.1039/c6dt02258h	Baldoví, J. J. et al. 2016 Single ion magnets based on lanthanoid polyoxomolybdate complexes. Dalton Transactions 45, 16653–16660. (doi:10.1039/c6dt02258h)	2016	D	Unassigned	E	Unassigned	http://www.crystallography.net/cod/result/?doi=10.1039/c6dt02258h
631	2016_15	[Dy{Mo5O13(OMe)4NNC6H4-p-NO2}2]3−	POM	Dy3+	Oblate	Kramers	100	8	2	Oxygen	Freq-dependent X''	NA	4	1000	X''(T)	38.5	NA	NA	6.6e-8	NA	Not Measured	NA	10.1039/c6dt02258h	Baldoví, J. J. et al. 2016 Single ion magnets based on lanthanoid polyoxomolybdate complexes. Dalton Transactions 45, 16653–16660. (doi:10.1039/c6dt02258h)	2016	B	II	B	V	http://www.crystallography.net/cod/result/?doi=10.1039/c6dt02258h
632	2016_15	[Ho{Mo5O13(OMe)4NNC6H4-p-NO2}2]3−	POM	Ho3+	Oblate	Non-Kramers	100	8	2	Oxygen	No Freq-dependent X''	NA	NA	NA	NA	NA	NA	NA	NA	NA	Not Measured	NA	10.1039/c6dt02258h	Baldoví, J. J. et al. 2016 Single ion magnets based on lanthanoid polyoxomolybdate complexes. Dalton Transactions 45, 16653–16660. (doi:10.1039/c6dt02258h)	2016	B	Unassigned	E	Unassigned	http://www.crystallography.net/cod/result/?doi=10.1039/c6dt02258h
633	2016_15	[Er{Mo5O13(OMe)4NNC6H4-p-NO2}2]3−	POM	Er3+	Prolate	Kramers	100	8	2	Oxygen	No Freq-dependent X''	NA	NA	NA	NA	NA	NA	NA	NA	NA	Not Measured	NA	10.1039/c6dt02258h	Baldoví, J. J. et al. 2016 Single ion magnets based on lanthanoid polyoxomolybdate complexes. Dalton Transactions 45, 16653–16660. (doi:10.1039/c6dt02258h)	2016	C	Unassigned	D	Unassigned	http://www.crystallography.net/cod/result/?doi=10.1039/c6dt02258h
634	2016_15	[Yb{Mo5O13(OMe)4NNC6H4-p-NO2}2]3−	POM	Yb3+	Prolate	Kramers	100	8	2	Oxygen	No Freq-dependent X''	NA	4.5	1000	X''(T)	23.3	NA	NA	6.7e-6	NA	Not Measured	NA	10.1039/c6dt02258h	Baldoví, J. J. et al. 2016 Single ion magnets based on lanthanoid polyoxomolybdate complexes. Dalton Transactions 45, 16653–16660. (doi:10.1039/c6dt02258h)	2016	C	II	D	V	http://www.crystallography.net/cod/result/?doi=10.1039/c6dt02258h
635	2016_15	[Nd{Mo5O13(OMe)4NNC6H4-p-NO2}2]3−	POM	Nd3+	Oblate	Kramers	100	8	2	Oxygen	No Freq-dependent X''	NA	NA	NA	NA	NA	NA	NA	NA	NA	Not Measured	NA	10.1039/c6dt02258h	Baldoví, J. J. et al. 2016 Single ion magnets based on lanthanoid polyoxomolybdate complexes. Dalton Transactions 45, 16653–16660. (doi:10.1039/c6dt02258h)	2016	B	Unassigned	E	Unassigned	http://www.crystallography.net/cod/result/?doi=10.1039/c6dt02258h
636	2016_16	[{Dy(ntbi)(NO3)3}2·3CH3OH	Mixed Ligands	Dy3+	Oblate	Kramers	100	NA	4	Oxygen+Nitrogen	Freq-dependent X''	NA	NA	NA	X''(T)	53.4	NA	NA	1.6e-12	NA	Not Measured	NA	10.1002/ejic.201600152	Goswami, S., Biswas, S., Tomar, K. & Konar, S. 2016 Tuning the Magnetoluminescence Behavior of Lanthanide Complexes Having Sphenocorona and Cubic Coordination Geometries. European Journal of Inorganic Chemistry 2016, 2774–2782. (doi:10.1002/ejic.201600152)	2016	B	II	B	III	https://www.ccdc.cam.ac.uk/structures/Search?Ccdcid=1413871
637	2016_16	[{Dy(ntbi)(NO3)3}2·3CH3OH	Mixed Ligands	Dy3+	Oblate	Kramers	9.09090909090909	NA	4	Oxygen+Nitrogen	Freq-dependent X''	NA	NA	NA	NA	NA	NA	NA	NA	NA	Not Measured	NA	10.1002/ejic.201600152	Goswami, S., Biswas, S., Tomar, K. & Konar, S. 2016 Tuning the Magnetoluminescence Behavior of Lanthanide Complexes Having Sphenocorona and Cubic Coordination Geometries. European Journal of Inorganic Chemistry 2016, 2774–2782. (doi:10.1002/ejic.201600152)	2016	B	Unassigned	B	Unassigned	https://www.ccdc.cam.ac.uk/structures/Search?Ccdcid=1413872
638	2016_16	[{Dy(ntbi)2}5·15Cl·xH2O	Other Families	Dy3+	Oblate	Kramers	100	8	2	Nitrogen	Freq-dependent X''	NA	NA	NA	X''(T)	39.8	NA	NA	1.6e-7	NA	Not Measured	NA	10.1002/ejic.201600152	Goswami, S., Biswas, S., Tomar, K. & Konar, S. 2016 Tuning the Magnetoluminescence Behavior of Lanthanide Complexes Having Sphenocorona and Cubic Coordination Geometries. European Journal of Inorganic Chemistry 2016, 2774–2782. (doi:10.1002/ejic.201600152)	2016	B	II	B	VI	https://www.ccdc.cam.ac.uk/structures/Search?Ccdcid=1413873
639	2016_16	[{Ho(ntbi)(NO3)3}2·3CH3OH	Other Families	Ho3+	Oblate	Non-Kramers	100	NA	4	Oxygen+Nitrogen	Freq-dependent X''	NA	NA	NA	NA	NA	NA	NA	NA	NA	Not Measured	NA	10.1002/ejic.201600152	Goswami, S., Biswas, S., Tomar, K. & Konar, S. 2016 Tuning the Magnetoluminescence Behavior of Lanthanide Complexes Having Sphenocorona and Cubic Coordination Geometries. European Journal of Inorganic Chemistry 2016, 2774–2782. (doi:10.1002/ejic.201600152)	2016	B	Unassigned	E	Unassigned	https://www.ccdc.cam.ac.uk/structures/Search?Ccdcid=1413874
640	2016_16	[{Tb(ntbi)2}5·15Cl·xH2O	Other Families	Tb3+	Oblate	Non-Kramers	100	8	2	Nitrogen	Freq-dependent X''	NA	NA	NA	NA	NA	NA	NA	NA	NA	Not Measured	NA	10.1002/ejic.201600152	Goswami, S., Biswas, S., Tomar, K. & Konar, S. 2016 Tuning the Magnetoluminescence Behavior of Lanthanide Complexes Having Sphenocorona and Cubic Coordination Geometries. European Journal of Inorganic Chemistry 2016, 2774–2782. (doi:10.1002/ejic.201600152)	2016	D	Unassigned	F	Unassigned	https://www.ccdc.cam.ac.uk/structures/Search?Ccdcid=1413875
641	2016_17	[LDyCl2(THF)2]	Mixed Ligands	Dy3+	Oblate	Kramers	100	6	5	Others	No Freq-dependent X''	NA	NA	NA	NA	NA	NA	NA	NA	NA	No Hysteresis	NA	10.1002/ejic.201600488	Klementyeva, S. V., Afonin, M. Y., Bogomyakov, A. S., Gamer, M. T., Roesky, P. W. & Konchenko, S. N. 2016 Mono- and Dinuclear Rare-Earth Chlorides Ligated by a Mesityl-Substituted β-Diketiminate. European Journal of Inorganic Chemistry 2016, 3666–3672. (doi:10.1002/ejic.201600488)	2016	B	Unassigned	C	Unassigned	https://www.ccdc.cam.ac.uk/structures/Search?Ccdcid=1475177
642	2016_18	[Zn(NO3)LDy(NO3)2(H2O)]	TM near Ln	Dy3+	Oblate	Kramers	100	9	4	Oxygen	No Freq-dependent X''	NA	NA	NA	Argand	34.56	NA	NA	3.55e-8	NA	Not Measured	NA	10.1039/c6ra24115h	Long, J. et al. 2016 Study of the influence of magnetic dilution over relaxation processes in a Zn/Dy single-ion magnet by correlation between luminescence and magnetism. RSC Advances 6, 108810–108818. (doi:10.1039/c6ra24115h)	2016	B	II	C	V	http://www.crystallography.net/cod/result/?doi=10.1039/c6ra24115h
643	2016_18	[Zn(NO3)LDy(NO3)2(H2O)]	TM near Ln	Dy3+	Oblate	Kramers	5	9	4	Oxygen	No Freq-dependent X''	NA	NA	NA	Argand	64.8	NA	NA	4.6e-11	NA	Not Measured	NA	10.1039/c6ra24115h	Long, J. et al. 2016 Study of the influence of magnetic dilution over relaxation processes in a Zn/Dy single-ion magnet by correlation between luminescence and magnetism. RSC Advances 6, 108810–108818. (doi:10.1039/c6ra24115h)	2016	B	II	C	V	http://www.crystallography.net/cod/result/?doi=10.1039/c6ra24115h
644	2016_19	[Dy2(bzhdep-2H) (NO3)4(DMF)4]	Mixed Ligands	Dy3+	Oblate	Kramers	100	9	5	Oxygen+Nitrogen	Freq-dependent X''	NA	7	1000	X''(T)	29.5	NA	NA	2.6e-6	NA	No Hysteresis	NA	10.1021/acs.inorgchem.6b00500	Huang, W. et al. 2016 Metallogrid Single-Molecule Magnet: Solvent-Induced Nuclearity Transformation and Magnetic Hysteresis at 16 K. Inorganic Chemistry 55, 5476–5484. (doi:10.1021/acs.inorgchem.6b00500)	2016	B	II	B	III	http://www.crystallography.net/cod/result/?doi=10.1021/acs.inorgchem.6b00500
645	2016_19	[Dy4(bzhdep-2H)4(H2O)4(NO3)4]·6CH3OH·6H2O	Mixed Ligands	Dy3+	Oblate	Kramers	100	9	4	Oxygen+Nitrogen	Freq-dependent X''	NA	22	1000	X''(T)	61.3	NA	NA	6.9e-6	NA	Full Hysteresis	16	10.1021/acs.inorgchem.6b00500	Huang, W. et al. 2016 Metallogrid Single-Molecule Magnet: Solvent-Induced Nuclearity Transformation and Magnetic Hysteresis at 16 K. Inorganic Chemistry 55, 5476–5484. (doi:10.1021/acs.inorgchem.6b00500)	2016	B	II	B	III	http://www.crystallography.net/cod/result/?doi=10.1021/acs.inorgchem.6b00500
646	2016_19	[Dy0.35Y3.65(bzhdep-2H)4(H2O)4(NO3)4]·6CH3OH·6H2O	Mixed Ligands	Dy3+	Oblate	Kramers	8.75	9	4	Oxygen+Nitrogen	T_B3 > 2K	27	NA	NA	X''(T)	119.9	NA	NA	1.5e-6	NA	Full Hysteresis	18	10.1021/acs.inorgchem.6b00500	Huang, W. et al. 2016 Metallogrid Single-Molecule Magnet: Solvent-Induced Nuclearity Transformation and Magnetic Hysteresis at 16 K. Inorganic Chemistry 55, 5476–5484. (doi:10.1021/acs.inorgchem.6b00500)	2016	B	II	B	III	http://www.crystallography.net/cod/result/?doi=10.1021/acs.inorgchem.6b00500
647	2016_20	[Dy4(H2L′)4Zn4(SCN)4]	Mixed Ligands	Dy3+	Oblate	Kramers	100	9	3	Oxygen+Nitrogen	No Freq-dependent X''	NA	NA	NA	NA	NA	NA	NA	NA	NA	Not Measured	NA	10.1021/acs.inorgchem.6b00529	Wu, J., Zhao, L., Zhang, L., Li, X.-L., Guo, M. & Tang, J. 2016 Metallosupramolecular Coordination Complexes: The Design of Heterometallic 3d–4f Gridlike Structures. Inorganic Chemistry 55, 5514–5519. (doi:10.1021/acs.inorgchem.6b00529)	2016	B	Unassigned	C	Unassigned	http://www.crystallography.net/cod/result/?doi=10.1021/acs.inorgchem.6b00529
648	2016_21	[Gd2(hfac)6(MeTrzNIT)(H2O)2]·1/2CH2Cl2	Radical	Gd3+	Isotropic	Kramers	100	9	5	Oxygen+Nitrogen	Not Measured	NA	NA	NA	NA	NA	NA	NA	NA	NA	Not Measured	NA	10.1039/c5ra21991d	Li, T., Zhou, S. Y., Li, X., Tian, L., Liao, D. Z., Liu, Z. Y. & Guo, J. H. 2016 Modulating spin dynamics of LnIII-radical complexes by using different coligands. RSC Advances 6, 3058–3067. (doi:10.1039/c5ra21991d)	2016	A	Unassigned	A	Unassigned	http://www.crystallography.net/cod/result/?doi=10.1039/c5ra21991d
649	2016_21	[Tb2(hfac)6(MeTrzNIT)(H2O)2]·1/2CH2Cl2	Radical	Tb3+	Oblate	Non-Kramers	100	9	5	Oxygen+Nitrogen	No Freq-dependent X''	NA	NA	NA	NA	NA	NA	NA	NA	NA	Not Measured	NA	10.1039/c5ra21991d	Li, T., Zhou, S. Y., Li, X., Tian, L., Liao, D. Z., Liu, Z. Y. & Guo, J. H. 2016 Modulating spin dynamics of LnIII-radical complexes by using different coligands. RSC Advances 6, 3058–3067. (doi:10.1039/c5ra21991d)	2016	B	Unassigned	E	Unassigned	http://www.crystallography.net/cod/result/?doi=10.1039/c5ra21991d
650	2016_21	[Dy2(hfac)6(MeTrzNIT)(H2O)2]·1/2CH2Cl2	Radical	Dy3+	Oblate	Kramers	100	9	5	Oxygen+Nitrogen	Freq-dependent X''	NA	NA	NA	Argand	6	NA	NA	4e-6	NA	No Hysteresis	NA	10.1039/c5ra21991d	Li, T., Zhou, S. Y., Li, X., Tian, L., Liao, D. Z., Liu, Z. Y. & Guo, J. H. 2016 Modulating spin dynamics of LnIII-radical complexes by using different coligands. RSC Advances 6, 3058–3067. (doi:10.1039/c5ra21991d)	2016	B	II	C	VII	http://www.crystallography.net/cod/result/?doi=10.1039/c5ra21991d
651	2016_21	[Gd(Phtfac)3(MeTrzNIT)]2·C7H14·3H2O	Radical	Gd3+	Isotropic	Kramers	100	8	4	Oxygen+Nitrogen	Not Measured	NA	NA	NA	NA	NA	NA	NA	NA	NA	Not Measured	NA	10.1039/c5ra21991d	Li, T., Zhou, S. Y., Li, X., Tian, L., Liao, D. Z., Liu, Z. Y. & Guo, J. H. 2016 Modulating spin dynamics of LnIII-radical complexes by using different coligands. RSC Advances 6, 3058–3067. (doi:10.1039/c5ra21991d)	2016	A	Unassigned	A	Unassigned	http://www.crystallography.net/cod/result/?doi=10.1039/c5ra21991d
652	2016_21	[Tb(Phtfac)3(MeTrzNIT)]2·C7H14·3H2O	Radical	Tb3+	Oblate	Non-Kramers	100	8	4	Oxygen+Nitrogen	Freq-dependent X''	NA	NA	NA	NA	NA	NA	NA	NA	NA	Not Measured	NA	10.1039/c5ra21991d	Li, T., Zhou, S. Y., Li, X., Tian, L., Liao, D. Z., Liu, Z. Y. & Guo, J. H. 2016 Modulating spin dynamics of LnIII-radical complexes by using different coligands. RSC Advances 6, 3058–3067. (doi:10.1039/c5ra21991d)	2016	B	Unassigned	E	Unassigned	http://www.crystallography.net/cod/result/?doi=10.1039/c5ra21991d
653	2016_21	[Dy(Phtfac)3(MeTrzNIT)]2·C7H14·3H2O	Radical	Dy3+	Oblate	Kramers	100	8	4	Oxygen+Nitrogen	No Freq-dependent X''	NA	NA	NA	NA	NA	NA	NA	NA	NA	Not Measured	NA	10.1039/c5ra21991d	Li, T., Zhou, S. Y., Li, X., Tian, L., Liao, D. Z., Liu, Z. Y. & Guo, J. H. 2016 Modulating spin dynamics of LnIII-radical complexes by using different coligands. RSC Advances 6, 3058–3067. (doi:10.1039/c5ra21991d)	2016	B	Unassigned	B	Unassigned	http://www.crystallography.net/cod/result/?doi=10.1039/c5ra21991d
654	2016_22	[Gd2(hfac)6(H2O)2(dppnTEMPO)]	Radical	Gd3+	Isotropic	Kramers	100	8	5	Oxygen	Not Measured	NA	NA	NA	NA	NA	NA	NA	NA	NA	Not Measured	NA	10.1021/acs.inorgchem.6b01616	Reis, S. G. et al. 2016 Binuclear Lanthanide-Radical Complexes Featuring Two Centers with Different Magnetic and Luminescence Properties. Inorganic Chemistry 55, 11676–11684. (doi:10.1021/acs.inorgchem.6b01616)	2016	A	Unassigned	A	Unassigned	http://www.crystallography.net/cod/result/?doi=10.1021/acs.inorgchem.6b01616
655	2016_22	[Tb2(hfac)6(H2O)2(dppnTEMPO)]	Radical	Tb3+	Oblate	Non-Kramers	100	8	5	Oxygen	No Freq-dependent X''	NA	NA	NA	NA	NA	NA	NA	NA	NA	Not Measured	NA	10.1021/acs.inorgchem.6b01616	Reis, S. G. et al. 2016 Binuclear Lanthanide-Radical Complexes Featuring Two Centers with Different Magnetic and Luminescence Properties. Inorganic Chemistry 55, 11676–11684. (doi:10.1021/acs.inorgchem.6b01616)	2016	B	Unassigned	E	Unassigned	http://www.crystallography.net/cod/result/?doi=10.1021/acs.inorgchem.6b01616
656	2016_22	[Dy2(hfac)6(H2O)2(dppnTEMPO)]	Radical	Dy3+	Oblate	Kramers	100	8	5	Oxygen	Freq-dependent X''	NA	NA	NA	NA	NA	NA	NA	NA	NA	Not Measured	NA	10.1021/acs.inorgchem.6b01616	Reis, S. G. et al. 2016 Binuclear Lanthanide-Radical Complexes Featuring Two Centers with Different Magnetic and Luminescence Properties. Inorganic Chemistry 55, 11676–11684. (doi:10.1021/acs.inorgchem.6b01616)	2016	B	Unassigned	B	Unassigned	http://www.crystallography.net/cod/result/?doi=10.1021/acs.inorgchem.6b01616
657	2016_23	DyCdY	LnPc2	Dy3+	Oblate	Kramers	100	8	2	Nitrogen	T_B3 > 2K	2.4	2.8	350	Argand	21.89	NA	NA	2.24e-8	NA	Not Measured	NA	10.1021/acs.inorgchem.6b01870	Horii, Y., Katoh, K., Cosquer, G., Breedlove, B. K. & Yamashita, M. 2016 Weak DyIII–DyIII Interactions in DyIII–Phthalocyaninato Multiple-Decker Single-Molecule Magnets Effectively Suppress Magnetic Relaxation. Inorganic Chemistry 55, 11782–11790. (doi:10.1021/acs.inorgchem.6b01870)	2016	D	III	F	VIII	http://www.crystallography.net/cod/result/?doi=10.1021/acs.inorgchem.6b01870
658	2016_23	DyCdCdDy	LnPc2	Dy3+	Oblate	Kramers	100	8	2	Nitrogen	T_B3 > 2K	4	4	2000	Argand	22.18	NA	NA	3.72e-6	NA	Not Measured	NA	10.1021/acs.inorgchem.6b01870	Horii, Y., Katoh, K., Cosquer, G., Breedlove, B. K. & Yamashita, M. 2016 Weak DyIII–DyIII Interactions in DyIII–Phthalocyaninato Multiple-Decker Single-Molecule Magnets Effectively Suppress Magnetic Relaxation. Inorganic Chemistry 55, 11782–11790. (doi:10.1021/acs.inorgchem.6b01870)	2016	D	III	F	VIII	http://www.crystallography.net/cod/result/?doi=10.1021/acs.inorgchem.6b01870
659	2016_24	[(thf)5Dy((OC)W(CO)2Cp)3]·thf	Mixed Ligands	Dy3+	Oblate	Kramers	100	8	8	Oxygen	No Freq-dependent X''	NA	1.8	1000	NA	NA	NA	NA	NA	NA	Not Measured	NA	10.1039/c5qi00224a	Dickie, C. M. & Nippe, M. 2016 Magnetization dynamics of a heterometallic Dy-isocarbonyl complex. Inorganic Chemistry Frontiers 3, 97–103. (doi:10.1039/c5qi00224a)	2016	B	Unassigned	B	Unassigned	http://www.crystallography.net/cod/result/?doi=10.1039/c5qi00224a
660	2016_24	[(thf)5Dy0.08Y0.92((OC)W(CO)2Cp)3]·thf	Mixed Ligands	Dy3+	Oblate	Kramers	7.69230769230769	8	8	Oxygen	Freq-dependent X''	NA	2.2	400	Argand	18.1	NA	NA	9.3e-8	NA	Not Measured	NA	10.1039/c5qi00224a	Dickie, C. M. & Nippe, M. 2016 Magnetization dynamics of a heterometallic Dy-isocarbonyl complex. Inorganic Chemistry Frontiers 3, 97–103. (doi:10.1039/c5qi00224a)	2016	B	II	B	III	http://www.crystallography.net/cod/result/?doi=10.1039/c5qi00224a
661	2016_25	[Gd(hfac)3(NITPhiPr)2]	Radical	Gd3+	Isotropic	Kramers	100	8	5	Oxygen	Not Measured	NA	NA	NA	NA	NA	NA	NA	NA	NA	Not Measured	NA	10.1016/j.inoche.2012.10.006	Gao, Y., Wang, Y., Hu, P., Yang, M., Ma, Y., Wang, Q., Li, L. & Liao, D. 2013 A novel nitronyl nitroxide radical and its Gd(III), Tb(III), Dy(III) complexes: Synthesis, structure and magnetic properties. Inorganic Chemistry Communications 27, 31–35. (doi:10.1016/j.inoche.2012.10.006)	2016	A	Unassigned	A	Unassigned	https://www.ccdc.cam.ac.uk/structures/Search?Ccdcid=878237
662	2016_25	[Tb(hfac)3(NITPhiPr)2]	Radical	Tb3+	Oblate	Non-Kramers	100	8	5	Oxygen	No Freq-dependent X''	NA	NA	NA	NA	NA	NA	NA	NA	NA	Not Measured	NA	10.1016/j.inoche.2012.10.006	Gao, Y., Wang, Y., Hu, P., Yang, M., Ma, Y., Wang, Q., Li, L. & Liao, D. 2013 A novel nitronyl nitroxide radical and its Gd(III), Tb(III), Dy(III) complexes: Synthesis, structure and magnetic properties. Inorganic Chemistry Communications 27, 31–35. (doi:10.1016/j.inoche.2012.10.006)	2016	B	Unassigned	E	Unassigned	https://www.ccdc.cam.ac.uk/structures/Search?Ccdcid=878238
663	2016_25	[Dy(hfac)3(NITPhiPr)2]	Radical	Dy3+	Oblate	Kramers	100	8	5	Oxygen	No Freq-dependent X''	NA	NA	NA	NA	NA	NA	NA	NA	NA	Not Measured	NA	10.1016/j.inoche.2012.10.006	Gao, Y., Wang, Y., Hu, P., Yang, M., Ma, Y., Wang, Q., Li, L. & Liao, D. 2013 A novel nitronyl nitroxide radical and its Gd(III), Tb(III), Dy(III) complexes: Synthesis, structure and magnetic properties. Inorganic Chemistry Communications 27, 31–35. (doi:10.1016/j.inoche.2012.10.006)	2016	B	Unassigned	B	Unassigned	https://www.ccdc.cam.ac.uk/structures/Search?Ccdcid=878239
664	2016_26	[Tb2(TCT)2(H2O)6]·6H2O	Mixed Ligands	Tb3+	Oblate	Non-Kramers	100	9	5	Oxygen	Not Measured	NA	NA	NA	NA	NA	NA	NA	NA	NA	Not Measured	NA	10.1016/j.ica.2016.08.020	Zhang, J.-W., Jiang, Y., Xie, Y.-R., Chu, J. & Liu, B.-Q. 2016 Syntheses, structures, photoluminescence, and magnetism of a series of discrete heavy lanthanide complexes based on a tricarboxylic acid. Inorganica Chimica Acta 453, 257–262. (doi:10.1016/j.ica.2016.08.020)	2016	B	Unassigned	E	Unassigned	NA
665	2016_26	[Dy2(TCT)2(H2O)6]·6H2O	Mixed Ligands	Dy3+	Oblate	Kramers	100	9	5	Oxygen	No Freq-dependent X''	NA	NA	NA	X''(T)	16	NA	NA	4.7e-7	NA	Not Measured	NA	10.1016/j.ica.2016.08.020	Zhang, J.-W., Jiang, Y., Xie, Y.-R., Chu, J. & Liu, B.-Q. 2016 Syntheses, structures, photoluminescence, and magnetism of a series of discrete heavy lanthanide complexes based on a tricarboxylic acid. Inorganica Chimica Acta 453, 257–262. (doi:10.1016/j.ica.2016.08.020)	2016	B	II	C	III	NA
666	2016_26	[Ho2(TCT)2(H2O)6]·6H2O	Mixed Ligands	Ho3+	Oblate	Non-Kramers	100	9	5	Oxygen	Not Measured	NA	NA	NA	NA	NA	NA	NA	NA	NA	Not Measured	NA	10.1016/j.ica.2016.08.020	Zhang, J.-W., Jiang, Y., Xie, Y.-R., Chu, J. & Liu, B.-Q. 2016 Syntheses, structures, photoluminescence, and magnetism of a series of discrete heavy lanthanide complexes based on a tricarboxylic acid. Inorganica Chimica Acta 453, 257–262. (doi:10.1016/j.ica.2016.08.020)	2016	B	Unassigned	E	Unassigned	NA
667	2016_26	[Er2(TCT)2(H2O)6]·6H2O	Mixed Ligands	Er3+	Prolate	Kramers	100	9	5	Oxygen	Not Measured	NA	NA	NA	NA	NA	NA	NA	NA	NA	Not Measured	NA	10.1016/j.ica.2016.08.020	Zhang, J.-W., Jiang, Y., Xie, Y.-R., Chu, J. & Liu, B.-Q. 2016 Syntheses, structures, photoluminescence, and magnetism of a series of discrete heavy lanthanide complexes based on a tricarboxylic acid. Inorganica Chimica Acta 453, 257–262. (doi:10.1016/j.ica.2016.08.020)	2016	C	Unassigned	D	Unassigned	NA
668	2016_26	[Tm2(TCT)2(H2O)6]·6H2O	Mixed Ligands	Tm3+	Prolate	Non-Kramers	100	9	5	Oxygen	Not Measured	NA	NA	NA	NA	NA	NA	NA	NA	NA	Not Measured	NA	10.1016/j.ica.2016.08.020	Zhang, J.-W., Jiang, Y., Xie, Y.-R., Chu, J. & Liu, B.-Q. 2016 Syntheses, structures, photoluminescence, and magnetism of a series of discrete heavy lanthanide complexes based on a tricarboxylic acid. Inorganica Chimica Acta 453, 257–262. (doi:10.1016/j.ica.2016.08.020)	2016	C	Unassigned	D	Unassigned	NA
669	2016_26	[Yb2(TCT)2(H2O)6]·6H2O	Mixed Ligands	Yb3+	Prolate	Kramers	100	9	5	Oxygen	Not Measured	NA	NA	NA	NA	NA	NA	NA	NA	NA	Not Measured	NA	10.1016/j.ica.2016.08.020	Zhang, J.-W., Jiang, Y., Xie, Y.-R., Chu, J. & Liu, B.-Q. 2016 Syntheses, structures, photoluminescence, and magnetism of a series of discrete heavy lanthanide complexes based on a tricarboxylic acid. Inorganica Chimica Acta 453, 257–262. (doi:10.1016/j.ica.2016.08.020)	2016	C	Unassigned	D	Unassigned	NA
670	2016_27	[N(CH3)4]6K3H7[Dy(C4H2O6)(α-PW11O39)]2·27H2O	POM	Dy3+	Oblate	Kramers	100	8	3	Oxygen	Freq-dependent X''	NA	NA	NA	Argand	20	NA	NA	4.2e-7	NA	Pinched Hysteresis	10	10.1039/c6tc00960c	Ma, P., Hu, F., Wan, R., Huo, Y., Zhang, D., Niu, J. & Wang, J. 2016 Magnetic double-tartaric bridging mono-lanthanide substituted phosphotungstates with photochromic and switchable luminescence properties. Journal of Materials Chemistry C 4, 5424–5433. (doi:10.1039/c6tc00960c)	2016	B	II	C	V	http://www.crystallography.net/cod/result/?doi=10.1039/c6tc00960c
671	2016_27	[N(CH3)4]6K3H7[Er(C4H2O6)(α-PW11O39)]2·27H2O	POM	Er3+	Prolate	Kramers	100	8	3	Oxygen	No Freq-dependent X''	NA	NA	NA	NA	NA	NA	NA	NA	NA	Not Measured	NA	10.1039/c6tc00960c	Ma, P., Hu, F., Wan, R., Huo, Y., Zhang, D., Niu, J. & Wang, J. 2016 Magnetic double-tartaric bridging mono-lanthanide substituted phosphotungstates with photochromic and switchable luminescence properties. Journal of Materials Chemistry C 4, 5424–5433. (doi:10.1039/c6tc00960c)	2016	C	Unassigned	D	Unassigned	http://www.crystallography.net/cod/result/?doi=10.1039/c6tc00960c
672	2016_27	[N(CH3)4]6K3H7[Yb(C4H2O6)(α-PW11O39)]2·27H2O	POM	Yb3+	Prolate	Kramers	100	8	3	Oxygen	No Freq-dependent X''	NA	NA	NA	NA	NA	NA	NA	NA	NA	Not Measured	NA	10.1039/c6tc00960c	Ma, P., Hu, F., Wan, R., Huo, Y., Zhang, D., Niu, J. & Wang, J. 2016 Magnetic double-tartaric bridging mono-lanthanide substituted phosphotungstates with photochromic and switchable luminescence properties. Journal of Materials Chemistry C 4, 5424–5433. (doi:10.1039/c6tc00960c)	2016	C	Unassigned	D	Unassigned	http://www.crystallography.net/cod/result/?doi=10.1039/c6tc00960c
673	2016_28	[Dy(fca)2(NO3)(bpy)]·MeC6H5	Mixed Ligands	Dy3+	Oblate	Kramers	100	8	4	Oxygen+Nitrogen	Not Measured	NA	NA	NA	NA	NA	NA	NA	NA	NA	Not Measured	NA	10.1080/00958972.2016.1217409	Koroteev, P. S., Dobrokhotova, Z. V., Ilyukhin, A. B., Efimov, N. N. & Novotortsev, V. M. 2016 Synthesis, structure, and magnetic properties of lanthanide ferrocenoylacetonates with nitrate and 2,2′-bipyridine ligands. Journal of Coordination Chemistry 69, 2723–2735. (doi:10.1080/00958972.2016.1217409)	2016	B	Unassigned	B	Unassigned	https://www.ccdc.cam.ac.uk/structures/Search?Ccdcid=1411755
674	2016_28	[Er(fca)2(NO3)(bpy)]·MeC6H5	Mixed Ligands	Er3+	Prolate	Kramers	100	8	4	Oxygen+Nitrogen	No Freq-dependent X''	NA	NA	NA	NA	NA	NA	NA	NA	NA	Not Measured	NA	10.1080/00958972.2016.1217409	Koroteev, P. S., Dobrokhotova, Z. V., Ilyukhin, A. B., Efimov, N. N. & Novotortsev, V. M. 2016 Synthesis, structure, and magnetic properties of lanthanide ferrocenoylacetonates with nitrate and 2,2′-bipyridine ligands. Journal of Coordination Chemistry 69, 2723–2735. (doi:10.1080/00958972.2016.1217409)	2016	C	Unassigned	D	Unassigned	https://www.ccdc.cam.ac.uk/structures/Search?Ccdcid=1457229
675	2016_28	[Yb(fca)2(NO3)(bpy)]·MeC6H5	Mixed Ligands	Yb3+	Prolate	Kramers	100	8	4	Oxygen+Nitrogen	Not Measured	NA	NA	NA	NA	NA	NA	NA	NA	NA	Not Measured	NA	10.1080/00958972.2016.1217409	Koroteev, P. S., Dobrokhotova, Z. V., Ilyukhin, A. B., Efimov, N. N. & Novotortsev, V. M. 2016 Synthesis, structure, and magnetic properties of lanthanide ferrocenoylacetonates with nitrate and 2,2′-bipyridine ligands. Journal of Coordination Chemistry 69, 2723–2735. (doi:10.1080/00958972.2016.1217409)	2016	C	Unassigned	D	Unassigned	https://www.ccdc.cam.ac.uk/structures/Search?Ccdcid=1457228
676	2016_29	[Dy(bbpen)Cl]	Mixed Ligands	Dy3+	Oblate	Kramers	100	7	2	Others	T_B3 > 2K	48	NA	NA	X''(T)	708	NA	NA	9.46e-11	NA	Full Hysteresis	8	10.1021/jacs.6b02638	Liu, J. et al. 2016 A Stable Pentagonal Bipyramidal Dy(III) Single-Ion Magnet with a Record Magnetization Reversal Barrier over 1000 K. Journal of the American Chemical Society 138, 5441–5450. (doi:10.1021/jacs.6b02638)	2016	B	II	B	IV	http://www.crystallography.net/cod/result/?doi=10.1021/jacs.6b02638
677	2016_29	[Dy(bbpen)Br]	Mixed Ligands	Dy3+	Oblate	Kramers	100	7	2	Others	T_B3 > 2K	58	NA	NA	X''(T)	1025	NA	NA	4.21e-12	NA	Full Hysteresis	14	10.1021/jacs.6b02638	Liu, J. et al. 2016 A Stable Pentagonal Bipyramidal Dy(III) Single-Ion Magnet with a Record Magnetization Reversal Barrier over 1000 K. Journal of the American Chemical Society 138, 5441–5450. (doi:10.1021/jacs.6b02638)	2016	B	II	B	IV	http://www.crystallography.net/cod/result/?doi=10.1021/jacs.6b02638
678	2016_29	[Dy(bbpen)Cl]	Mixed Ligands	Dy3+	Oblate	Kramers	5.7	7	2	Others	T_B3 > 2K	48	NA	NA	X''(T)	703	NA	NA	9.46e-11	NA	Full Hysteresis	10	10.1021/jacs.6b02638	Liu, J. et al. 2016 A Stable Pentagonal Bipyramidal Dy(III) Single-Ion Magnet with a Record Magnetization Reversal Barrier over 1000 K. Journal of the American Chemical Society 138, 5441–5450. (doi:10.1021/jacs.6b02638)	2016	B	II	B	IV	http://www.crystallography.net/cod/result/?doi=10.1021/jacs.6b02638
679	2016_29	[Dy(bbpen)Br]	Mixed Ligands	Dy3+	Oblate	Kramers	5.7	7	2	Others	T_B3 > 2K	58	NA	NA	X''(T)	1025	NA	NA	4.21e-12	NA	Full Hysteresis	14	10.1021/jacs.6b02638	Liu, J. et al. 2016 A Stable Pentagonal Bipyramidal Dy(III) Single-Ion Magnet with a Record Magnetization Reversal Barrier over 1000 K. Journal of the American Chemical Society 138, 5441–5450. (doi:10.1021/jacs.6b02638)	2016	B	II	B	IV	http://www.crystallography.net/cod/result/?doi=10.1021/jacs.6b02638
680	2016_30	[Dy(Cy3PO)2(H2O)5]Cl3-(Cy3PO)-H2O-EtOH	Mixed Ligands	Dy3+	Oblate	Kramers	100	7	7	Oxygen	T_B3 > 2K	27	NA	NA	X''(T)	472	NA	NA	8.7e-12	NA	Full Hysteresis	11	10.1021/jacs.5b13584	Chen, Y.-C. et al. 2016 Symmetry-Supported Magnetic Blocking at 20 K in Pentagonal Bipyramidal Dy(III) Single-Ion Magnets. Journal of the American Chemical Society 138, 2829–2837. (doi:10.1021/jacs.5b13584)	2016	B	II	B	III	http://www.crystallography.net/cod/result/?doi=10.1021/jacs.5b13584
681	2016_30	[Dy(Cy3PO)2(H2O)5]Br3·2(Cy3PO)·2H2O·2EtOH	Mixed Ligands	Dy3+	Oblate	Kramers	100	7	7	Oxygen	T_B3 > 2K	32	NA	NA	X''(T)	543	NA	NA	2e-11	NA	Full Hysteresis	20	10.1021/jacs.5b13584	Chen, Y.-C. et al. 2016 Symmetry-Supported Magnetic Blocking at 20 K in Pentagonal Bipyramidal Dy(III) Single-Ion Magnets. Journal of the American Chemical Society 138, 2829–2837. (doi:10.1021/jacs.5b13584)	2016	B	II	B	III	http://www.crystallography.net/cod/result/?doi=10.1021/jacs.5b13584
682	2016_30	[Dy(Cy3PO)2(H2O)5]Cl3-(Cy3PO)·H2O·EtOH	Mixed Ligands	Dy3+	Oblate	Kramers	5	7	7	Oxygen	T_B3 > 2K	28	NA	NA	X''(T)	474	NA	NA	NA	NA	Full Hysteresis	11	10.1021/jacs.5b13584	Chen, Y.-C. et al. 2016 Symmetry-Supported Magnetic Blocking at 20 K in Pentagonal Bipyramidal Dy(III) Single-Ion Magnets. Journal of the American Chemical Society 138, 2829–2837. (doi:10.1021/jacs.5b13584)	2016	B	Unassigned	B	Unassigned	http://www.crystallography.net/cod/result/?doi=10.1021/jacs.5b13584
683	2016_30	[Dy(Cy3PO)2(H2O)5]Br3·2(Cy3PO)·2H2O·2EtOH	Mixed Ligands	Dy3+	Oblate	Kramers	5	7	7	Oxygen	T_B3 > 2K	28	NA	NA	NA	NA	NA	NA	NA	NA	Full Hysteresis	20	10.1021/jacs.5b13584	Chen, Y.-C. et al. 2016 Symmetry-Supported Magnetic Blocking at 20 K in Pentagonal Bipyramidal Dy(III) Single-Ion Magnets. Journal of the American Chemical Society 138, 2829–2837. (doi:10.1021/jacs.5b13584)	2016	B	Unassigned	B	Unassigned	http://www.crystallography.net/cod/result/?doi=10.1021/jacs.5b13584
684	2016_31	Dy(H2O)3(dmf)4(μ‐CN)Co(CN)5]∙nH2O	Mixed Ligands	Dy3+	Oblate	Kramers	100	8	8	Oxygen+Nitrogen	Freq-dependent X''	NA	NA	NA	Argand	34	NA	NA	2.38e-9	NA	Not Measured	NA	10.3390/magnetochemistry2020027	Amjad, A., Figuerola, A., Caneschi, A. & Sorace, L. 2016 Multiple Magnetization Reversal Channels Observed in a 3d-4f Single Molecule Magnet. Magnetochemistry 2, 27. (doi:10.3390/magnetochemistry2020027)	2016	B	II	B	III	NA
685	2016_32	[Dy2(L)2(MeOH)2(NO3)2]·(MeOH)·(CH2Cl2)	Mixed Ligands	Dy3+	Oblate	Kramers	100	9	4	Oxygen+Nitrogen	T_B3 > 2K	8	NA	NA	Argand	36.4	NA	NA	3.3e-6	NA	Not Measured	NA	10.3390/magnetochemistry2030035	Mondal, A., Parmar, V. & Konar, S. 2016 Modulating the Slow Relaxation Dynamics of Binuclear Dysprosium(III) Complexes through Coordination Geometry. Magnetochemistry 2, 35. (doi:10.3390/magnetochemistry2030035)	2016	B	II	B	III	https://www.ccdc.cam.ac.uk/structures/Search?Ccdcid=1482443
686	2016_32	[Dy2(L)3(H2O)·MeOH)]·(MeOH)4·(H2O)	Mixed Ligands	Dy3+	Oblate	Kramers	100	NA	NA	Oxygen+Nitrogen	Freq-dependent X''	NA	NA	NA	Argand	9.7	NA	NA	1.4e-6	NA	Not Measured	NA	10.3390/magnetochemistry2030035	Mondal, A., Parmar, V. & Konar, S. 2016 Modulating the Slow Relaxation Dynamics of Binuclear Dysprosium(III) Complexes through Coordination Geometry. Magnetochemistry 2, 35. (doi:10.3390/magnetochemistry2030035)	2016	B	II	B	III	https://www.ccdc.cam.ac.uk/structures/Search?Ccdcid=1482443
687	2016_32	[Dy2(L)2(MeOH)2(NO3)2]·(MeOH)·(CH2Cl2)	Mixed Ligands	Dy3+	Oblate	Kramers	5	9	4	Oxygen+Nitrogen	T_B3 > 2K	8	NA	NA	NA	34.7	NA	NA	3.2e-6	NA	Not Measured	NA	10.3390/magnetochemistry2030035	Mondal, A., Parmar, V. & Konar, S. 2016 Modulating the Slow Relaxation Dynamics of Binuclear Dysprosium(III) Complexes through Coordination Geometry. Magnetochemistry 2, 35. (doi:10.3390/magnetochemistry2030035)	2016	B	II	B	III	https://www.ccdc.cam.ac.uk/structures/Search?Ccdcid=1482443
688	2016_33	[Dy(NO3)3(H2O)4]·2H2O	Mixed Ligands	Dy3+	Oblate	Kramers	100	NA	7	Oxygen	No Freq-dependent X''	NA	4.8	2000	X''(T)	57.6	NA	NA	1.38e-9	NA	Not Measured	NA	10.3390/magnetochemistry2040041	Mamontova, E., Long, J., Ferreira, R., Botas, A., Luneau, D., Guari, Y., Carlos, L. & Larionova, J. 2016 Magneto-Luminescence Correlation in the Textbook Dysprosium(III) Nitrate Single-Ion Magnet. Magnetochemistry 2, 41. (doi:10.3390/magnetochemistry2040041)	2016	B	II	C	III	NA
689	2016_34	[Nd(NO3)2L]PF6·MeCN	Mixed Ligands	Nd3+	Oblate	Kramers	100	NA	3	Oxygen+Nitrogen	No Freq-dependent X''	NA	NA	NA	Argand	36	NA	NA	4.3e-9	NA	Not Measured	NA	10.3390/magnetochemistry2040043	Wada, H., Ooka, S., Iwasawa, D., Hasegawa, M. & Kajiwara, T. 2016 Slow Magnetic Relaxation of Lanthanide(III) Complexes with a Helical Ligand. Magnetochemistry 2, 43. (doi:10.3390/magnetochemistry2040043)	2016	B	II	C	VI	https://www.ccdc.cam.ac.uk/structures/Search?Ccdcid=1512922
690	2016_34	[Tb(NO3)2L]PF6·MeCN	Mixed Ligands	Tb3+	Oblate	Non-Kramers	100	NA	3	Oxygen+Nitrogen	No Freq-dependent X''	NA	NA	NA	NA	NA	NA	NA	NA	NA	Not Measured	NA	10.3390/magnetochemistry2040043	Wada, H., Ooka, S., Iwasawa, D., Hasegawa, M. & Kajiwara, T. 2016 Slow Magnetic Relaxation of Lanthanide(III) Complexes with a Helical Ligand. Magnetochemistry 2, 43. (doi:10.3390/magnetochemistry2040043)	2016	B	Unassigned	E	Unassigned	https://www.ccdc.cam.ac.uk/structures/Search?Ccdcid=1512922
691	2016_34	[Dy(NO3)2L]PF6·MeCN	Mixed Ligands	Dy3+	Oblate	Kramers	100	NA	3	Oxygen+Nitrogen	No Freq-dependent X''	NA	NA	NA	Argand	81	NA	NA	2e-8	NA	Not Measured	NA	10.3390/magnetochemistry2040043	Wada, H., Ooka, S., Iwasawa, D., Hasegawa, M. & Kajiwara, T. 2016 Slow Magnetic Relaxation of Lanthanide(III) Complexes with a Helical Ligand. Magnetochemistry 2, 43. (doi:10.3390/magnetochemistry2040043)	2016	B	II	C	III	https://www.ccdc.cam.ac.uk/structures/Search?Ccdcid=1512922
692	2016_35	[Dy(TTA)2L]	Schiff Base	Dy3+	Oblate	Kramers	100	8	3	Oxygen+Nitrogen	T_B3 > 2K	8	NA	NA	X''(T)	67.8	NA	NA	1.19e-7	NA	Not Measured	NA	10.1016/j.ica.2016.09.026	Sun, H., Liu, M. & Zhang, B. 2016 Two dysprosium complexes based on 8-hydroxyquinoline Schiff base: Structures, luminescence properties and single-molecule magnets behaviors. Inorganica Chimica Acta 453, 681–686. (doi:10.1016/j.ica.2016.09.026)	2016	B	II	B	III	NA
693	2016_36	‘fac’-[DyIII(HLDL-ala)3]·8H2O	Schiff Base	Dy3+	Oblate	Kramers	100	9	3	Oxygen+Nitrogen	No Freq-dependent X''	NA	NA	NA	X''(T)	19.5	NA	NA	7e-9	NA	Not Measured	NA	10.1016/j.poly.2016.01.048	Hamada, D. et al. 2016 Luminescent DyIII single ion magnets with same N6O3 donor atoms but different donor atom arrangements, ‘fac’-[DyIII(HLDL-ala)3]·8H2O and ‘mer’-[DyIII(HLDL-phe)3]·7H2O. Polyhedron 109, 120–128. (doi:10.1016/j.poly.2016.01.048)	2016	B	II	C	III	NA
694	2016_36	‘mer’-[DyIII(HLDL-phe)3]·7H2O	Schiff Base	Dy3+	Oblate	Kramers	100	9	3	Oxygen+Nitrogen	No Freq-dependent X''	NA	NA	NA	X''(T)	34	NA	NA	1.6e-9	NA	Not Measured	NA	10.1016/j.poly.2016.01.048	Hamada, D. et al. 2016 Luminescent DyIII single ion magnets with same N6O3 donor atoms but different donor atom arrangements, ‘fac’-[DyIII(HLDL-ala)3]·8H2O and ‘mer’-[DyIII(HLDL-phe)3]·7H2O. Polyhedron 109, 120–128. (doi:10.1016/j.poly.2016.01.048)	2016	B	II	C	III	NA
695	2016_37	[Gd(PA)(NO3)(DMA)3]n	Mixed Ligands	Gd3+	Isotropic	Kramers	100	9	6	Oxygen	No Freq-dependent X''	NA	NA	NA	NA	NA	NA	NA	NA	NA	Not Measured	NA	10.1007/s11426-015-0537-6	Wang, S., Ma, R., Chen, Z., Li, Y., Cao, T., Zhou, C. & Bai, J. 2016 Solvent- and metal-directed lanthanide-organic frameworks based on pamoic acid: observation of slow magnetization relaxation, magnetocaloric effect and luminescent sensing. Science China Chemistry 59, 948–958. (doi:10.1007/s11426-015-0537-6)	2016	A	Unassigned	A	Unassigned	NA
