Repository: asche1/PyCrystalField

# Batch processing multiple single ion magnet cif files and simulating the ground state anisotropy using PyCrystalField.

## Allen Scheie, June 2021

To process the cif files, run "PCF_BatchProcessCIF.py". 
It generates the output in "calculatedOutput.tsv", a set of shape files in the /shapefiles subdirectory, 
and a set of truncated .cif files (also in the /shapefiles subdirectory) giving the ligand environment 
and orientation used for the calculation.

To add .cif files to the list, add them to the CIFs-initset directory, also adding the necessary info
to "Data_Selected_SIM_samples.tsv".

Note that this was coded on a Linux machine, so the function call to SHAPE (line 128 in

File: SIM_BatchProcess/lib/SIMDAVIS_dataset.tsv (part 10 of 19)
sample_ID	paper_number	compound	chemical_family	Ln_ion	Ln_anisotropy	Ln_Kramers	concentration	coordination_number	number_of_ligands	coordination_elements	X_im_max	T_B3	T_B3H	H	Fit	Ueff	Ueff_2	Ueff_ff	tau0	tau0_ff	Hyst	T_hyst	DOI	reference	year	mol_cluster	mag_struct_cluster	mol_cluster_2	mag_struct_cluster_2	link_to_CIF
696	2016_37	[Dy(PA)(NO3)(DMA)3]n	Mixed Ligands	Dy3+	Oblate	Kramers	100	9	6	Oxygen	Freq-dependent X''	NA	3.5	2000	X''(T)	22.58	NA	NA	2.43e-7	NA	Not Measured	NA	10.1007/s11426-015-0537-6	Wang, S., Ma, R., Chen, Z., Li, Y., Cao, T., Zhou, C. & Bai, J. 2016 Solvent- and metal-directed lanthanide-organic frameworks based on pamoic acid: observation of slow magnetization relaxation, magnetocaloric effect and luminescent sensing. Science China Chemistry 59, 948–958. (doi:10.1007/s11426-015-0537-6)	2016	B	II	C	III	NA
697	2016_37	[Tb(PA)(NO3)(DMA)3]n	Mixed Ligands	Tb3+	Oblate	Non-Kramers	100	9	6	Oxygen	Not Measured	NA	NA	NA	NA	NA	NA	NA	NA	NA	Not Measured	NA	10.1007/s11426-015-0537-6	Wang, S., Ma, R., Chen, Z., Li, Y., Cao, T., Zhou, C. & Bai, J. 2016 Solvent- and metal-directed lanthanide-organic frameworks based on pamoic acid: observation of slow magnetization relaxation, magnetocaloric effect and luminescent sensing. Science China Chemistry 59, 948–958. (doi:10.1007/s11426-015-0537-6)	2016	B	Unassigned	E	Unassigned	NA
698	2016_38	[TbIII(H3L1)2]Cl3∙6MeOH	Other Families	Tb3+	Oblate	Non-Kramers	100	6	2	Oxygen	No Freq-dependent X''	NA	NA	NA	NA	NA	NA	NA	NA	NA	Not Measured	NA	10.1080/10610278.2015.1102264	Janzen, D. E., Juchum, M., Presow, S. R., Ronson, T. K., Mohr, W., Clérac, R., Feltham, H. L. C. & Brooker, S. 2016 Trigonal (-3) symmetry octahedral lanthanide(III) complexes of zwitterionic tripodal ligands: luminescence and magnetism. Supramolecular Chemistry 28, 125–140. (doi:10.1080/10610278.2015.1102264)	2016	B	Unassigned	E	Unassigned	https://www.ccdc.cam.ac.uk/structures/Search?Ccdcid=1424725
699	2016_38	[DyIII(H3L1)2]Cl3∙6MeOH	Other Families	Dy3+	Oblate	Kramers	100	6	2	Oxygen	No Freq-dependent X''	NA	NA	NA	NA	NA	NA	NA	NA	NA	Not Measured	NA	10.1080/10610278.2015.1102264	Janzen, D. E., Juchum, M., Presow, S. R., Ronson, T. K., Mohr, W., Clérac, R., Feltham, H. L. C. & Brooker, S. 2016 Trigonal (-3) symmetry octahedral lanthanide(III) complexes of zwitterionic tripodal ligands: luminescence and magnetism. Supramolecular Chemistry 28, 125–140. (doi:10.1080/10610278.2015.1102264)	2016	B	Unassigned	C	Unassigned	https://www.ccdc.cam.ac.uk/structures/Search?Ccdcid=1424725
700	2016_38	[HoIII(H3L1)2](NO3)3·2H2O	Other Families	Ho3+	Oblate	Non-Kramers	100	6	3	Oxygen	No Freq-dependent X''	NA	NA	NA	NA	NA	NA	NA	NA	NA	Not Measured	NA	10.1080/10610278.2015.1102264	Janzen, D. E., Juchum, M., Presow, S. R., Ronson, T. K., Mohr, W., Clérac, R., Feltham, H. L. C. & Brooker, S. 2016 Trigonal (-3) symmetry octahedral lanthanide(III) complexes of zwitterionic tripodal ligands: luminescence and magnetism. Supramolecular Chemistry 28, 125–140. (doi:10.1080/10610278.2015.1102264)	2016	B	Unassigned	E	Unassigned	https://www.ccdc.cam.ac.uk/structures/Search?Ccdcid=1424725
701	2016_38	[ErIII(H3L1)2](NO3)3·H2O	Other Families	Er3+	Prolate	Kramers	100	6	4	Oxygen	No Freq-dependent X''	NA	NA	NA	NA	NA	NA	NA	NA	NA	Not Measured	NA	10.1080/10610278.2015.1102264	Janzen, D. E., Juchum, M., Presow, S. R., Ronson, T. K., Mohr, W., Clérac, R., Feltham, H. L. C. & Brooker, S. 2016 Trigonal (-3) symmetry octahedral lanthanide(III) complexes of zwitterionic tripodal ligands: luminescence and magnetism. Supramolecular Chemistry 28, 125–140. (doi:10.1080/10610278.2015.1102264)	2016	C	Unassigned	D	Unassigned	https://www.ccdc.cam.ac.uk/structures/Search?Ccdcid=1424725
702	2016_38	[TbIII(H3L1)2](NO3)3	Other Families	Tb3+	Oblate	Non-Kramers	100	6	2	Oxygen	No Freq-dependent X''	NA	NA	NA	NA	NA	NA	NA	NA	NA	Not Measured	NA	10.1080/10610278.2015.1102264	Janzen, D. E., Juchum, M., Presow, S. R., Ronson, T. K., Mohr, W., Clérac, R., Feltham, H. L. C. & Brooker, S. 2016 Trigonal (-3) symmetry octahedral lanthanide(III) complexes of zwitterionic tripodal ligands: luminescence and magnetism. Supramolecular Chemistry 28, 125–140. (doi:10.1080/10610278.2015.1102264)	2016	B	Unassigned	E	Unassigned	https://www.ccdc.cam.ac.uk/structures/Search?Ccdcid=1424728
703	2016_39	[Dy(2,3′-pcad)(NO3)2(CH3OH)2]	Mixed Ligands	Dy3+	Oblate	Kramers	100	9	5	Oxygen+Nitrogen	Freq-dependent X''	NA	NA	NA	X''(T)	52.14	NA	NA	1.5e-6	NA	Not Measured	NA	10.1021/acs.inorgchem.6b01803	Sun, L., Zhang, S., Qiao, C., Chen, S., Yin, B., Wang, W., Wei, Q., Xie, G. & Gao, S. 2016 Fine-Tuning of the Coordination Environment To Regulate the Magnetic Behavior in Solvent/Anion-Dependent DyIII Compounds: Synthesis, Structure, Magnetism, and Ab Initio Calculations. Inorganic Chemistry 55, 10587–10596. (doi:10.1021/acs.inorgchem.6b01803)	2016	B	II	B	III	http://www.crystallography.net/cod/result/?doi=10.1021/acs.inorgchem.6b01803
704	2016_39	[Dy(2,3′-Hpcad)2(H2O)3]·3Cl·5H2O	Mixed Ligands	Dy3+	Oblate	Kramers	100	9	5	Oxygen+Nitrogen	Freq-dependent X''	NA	6.5	1200	X''(T)	72.4	NA	NA	3e-9	NA	Not Measured	NA	10.1021/acs.inorgchem.6b01803	Sun, L., Zhang, S., Qiao, C., Chen, S., Yin, B., Wang, W., Wei, Q., Xie, G. & Gao, S. 2016 Fine-Tuning of the Coordination Environment To Regulate the Magnetic Behavior in Solvent/Anion-Dependent DyIII Compounds: Synthesis, Structure, Magnetism, and Ab Initio Calculations. Inorganic Chemistry 55, 10587–10596. (doi:10.1021/acs.inorgchem.6b01803)	2016	B	II	B	III	http://www.crystallography.net/cod/result/?doi=10.1021/acs.inorgchem.6b01803
705	2016_39	[Dy(2,3′-pcad)(NO3)(H2O)4]·NO3·H2O	Mixed Ligands	Dy3+	Oblate	Kramers	100	9	8	Oxygen+Nitrogen	Freq-dependent X''	NA	NA	NA	Argand	24.95	NA	NA	5.5e-8	NA	Not Measured	NA	10.1021/acs.inorgchem.6b01803	Sun, L., Zhang, S., Qiao, C., Chen, S., Yin, B., Wang, W., Wei, Q., Xie, G. & Gao, S. 2016 Fine-Tuning of the Coordination Environment To Regulate the Magnetic Behavior in Solvent/Anion-Dependent DyIII Compounds: Synthesis, Structure, Magnetism, and Ab Initio Calculations. Inorganic Chemistry 55, 10587–10596. (doi:10.1021/acs.inorgchem.6b01803)	2016	B	II	B	III	http://www.crystallography.net/cod/result/?doi=10.1021/acs.inorgchem.6b01803
706	2016_40	[DyZn(H2O)(phen)(mb)5]	TM near Ln	Dy3+	Oblate	Kramers	100	8	6	Oxygen	Freq-dependent X''	NA	NA	NA	X''(T)	10	NA	NA	1.68e-7	NA	Not Measured	NA	10.1016/j.ica.2016.02.035	Li, Y., Zhang, C., Yu, J.-W., Yang, E.-C. & Zhao, X.-J. 2016 Transition metal ion-directed magnetic behaviors observed in an isostructural heterobinuclear system. Inorganica Chimica Acta 445, 110–116. (doi:10.1016/j.ica.2016.02.035)	2016	B	II	C	V	https://www.ccdc.cam.ac.uk/structures/Search?Ccdcid=1428243
707	2016_41	[(C5H5BH)Er(COT)]	Metallocene	Er3+	Prolate	Kramers	100	2	2	Carbon (aromatic rings)	T_B3 > 2K	15.8	NA	NA	NA	371	NA	NA	5.3e-12	NA	No Hysteresis	8	10.1039/c6qi00028b	Meng, Y.-S., Wang, C.-H., Zhang, Y.-Q., Leng, X.-B., Wang, B.-W., Chen, Y.-F. & Gao, S. 2016 (Boratabenzene)(cyclooctatetraenyl) lanthanide complexes: a new type of organometallic single-ion magnet. Inorganic Chemistry Frontiers 3, 828–835. (doi:10.1039/c6qi00028b)	2016	E	I	G	I	http://www.crystallography.net/cod/result/?doi=10.1039/c6qi00028b
708	2016_41	[(C5H5BMe)Er(COT)]	Metallocene	Er3+	Prolate	Kramers	100	2	2	Carbon (aromatic rings)	T_B3 > 2K	17.4	NA	NA	NA	421	NA	NA	5.5e-12	NA	No Hysteresis	6	10.1039/c6qi00028b	Meng, Y.-S., Wang, C.-H., Zhang, Y.-Q., Leng, X.-B., Wang, B.-W., Chen, Y.-F. & Gao, S. 2016 (Boratabenzene)(cyclooctatetraenyl) lanthanide complexes: a new type of organometallic single-ion magnet. Inorganic Chemistry Frontiers 3, 828–835. (doi:10.1039/c6qi00028b)	2016	E	I	G	I	http://www.crystallography.net/cod/result/?doi=10.1039/c6qi00028b
709	2016_41	[(C5H5BNEt2)Er(COT)]	Metallocene	Er3+	Prolate	Kramers	100	2	2	Carbon (aromatic rings)	T_B3 > 2K	2	NA	NA	Argand	250	NA	NA	9.2e-10	NA	No Hysteresis	5	10.1039/c6qi00028b	Meng, Y.-S., Wang, C.-H., Zhang, Y.-Q., Leng, X.-B., Wang, B.-W., Chen, Y.-F. & Gao, S. 2016 (Boratabenzene)(cyclooctatetraenyl) lanthanide complexes: a new type of organometallic single-ion magnet. Inorganic Chemistry Frontiers 3, 828–835. (doi:10.1039/c6qi00028b)	2016	E	I	G	I	http://www.crystallography.net/cod/result/?doi=10.1039/c6qi00028b
710	2016_41	[(C5H5BH)Dy(COT)]	Metallocene	Dy3+	Oblate	Kramers	100	2	2	Carbon (aromatic rings)	No Freq-dependent X''	NA	3.3	1200	X''(T)	43	NA	NA	5.2e-10	NA	Not Measured	NA	10.1039/c6qi00028b	Meng, Y.-S., Wang, C.-H., Zhang, Y.-Q., Leng, X.-B., Wang, B.-W., Chen, Y.-F. & Gao, S. 2016 (Boratabenzene)(cyclooctatetraenyl) lanthanide complexes: a new type of organometallic single-ion magnet. Inorganic Chemistry Frontiers 3, 828–835. (doi:10.1039/c6qi00028b)	2016	E	I	G	I	http://www.crystallography.net/cod/result/?doi=10.1039/c6qi00028b
711	2016_41	[(C5H5BMe)Dy(COT)]	Metallocene	Dy3+	Oblate	Kramers	100	2	2	Carbon (aromatic rings)	No Freq-dependent X''	NA	3.2	1500	X''(T)	37	NA	NA	1.2e-9	NA	Not Measured	NA	10.1039/c6qi00028b	Meng, Y.-S., Wang, C.-H., Zhang, Y.-Q., Leng, X.-B., Wang, B.-W., Chen, Y.-F. & Gao, S. 2016 (Boratabenzene)(cyclooctatetraenyl) lanthanide complexes: a new type of organometallic single-ion magnet. Inorganic Chemistry Frontiers 3, 828–835. (doi:10.1039/c6qi00028b)	2016	E	I	G	I	http://www.crystallography.net/cod/result/?doi=10.1039/c6qi00028b
712	2016_41	[(C5H5BNEt2)Dy(COT)]	Metallocene	Dy3+	Oblate	Kramers	100	2	2	Carbon (aromatic rings)	No Freq-dependent X''	NA	2.8	1500	X''(T)	29	NA	NA	6.8e-9	NA	Not Measured	NA	10.1039/c6qi00028b	Meng, Y.-S., Wang, C.-H., Zhang, Y.-Q., Leng, X.-B., Wang, B.-W., Chen, Y.-F. & Gao, S. 2016 (Boratabenzene)(cyclooctatetraenyl) lanthanide complexes: a new type of organometallic single-ion magnet. Inorganic Chemistry Frontiers 3, 828–835. (doi:10.1039/c6qi00028b)	2016	E	I	G	I	http://www.crystallography.net/cod/result/?doi=10.1039/c6qi00028b
713	2016_42	[L2Nd(H2O)5][I]3·L2·(H2O)	Mixed Ligands	Nd3+	Oblate	Kramers	100	7	7	Oxygen	T_B3 > 2K	6.8	NA	NA	X''(T)	16.08	NA	NA	2.64e-4	NA	No Hysteresis	NA	10.1039/c6cc03066a	Gupta, S. K., Rajeshkumar, T., Rajaraman, G. & Murugavel, R. 2016 An unprecedented zero field neodymium(iii) single-ion magnet based on a phosphonic diamide. Chemical Communications 52, 7168–7171. (doi:10.1039/c6cc03066a)	2016	B	II	C	VI	http://www.crystallography.net/cod/result/?doi=10.1039/c6cc03066a
714	2016_43	[Dy(hfac)3(L)]·0.5C6H14	Mixed Ligands	Dy3+	Oblate	Kramers	100	8	4	Oxygen+Nitrogen	Freq-dependent X''	NA	7	1000	Argand	59	NA	NA	9e-8	NA	No Hysteresis	0.5	10.1039/c6cc08638a	Ou-Yang, J.-K. et al. 2016 Improved slow magnetic relaxation in optically pure helicene-based DyIII single molecule magnets. Chemical Communications 52, 14474–14477. (doi:10.1039/c6cc08638a)	2016	B	II	B	III	http://www.crystallography.net/cod/result/?doi=10.1039/c6cc08638a
715	2016_43	[Dy(hfac)3(L(-))]	Mixed Ligands	Dy3+	Oblate	Kramers	100	8	4	Oxygen+Nitrogen	T_B3 > 2K	2	10	1000	Argand	101	NA	NA	6e-9	NA	Pinched Hysteresis	0.5	10.1039/c6cc08638a	Ou-Yang, J.-K. et al. 2016 Improved slow magnetic relaxation in optically pure helicene-based DyIII single molecule magnets. Chemical Communications 52, 14474–14477. (doi:10.1039/c6cc08638a)	2016	B	II	B	III	http://www.crystallography.net/cod/result/?doi=10.1039/c6cc08638a
716	2016_43	[Dy(hfac)3(L(+))]	Mixed Ligands	Dy3+	Oblate	Kramers	100	8	4	Oxygen+Nitrogen	T_B3 > 2K	2	10	1000	Argand	101	NA	NA	6e-9	NA	Pinched Hysteresis	0.5	10.1039/c6cc08638a	Ou-Yang, J.-K. et al. 2016 Improved slow magnetic relaxation in optically pure helicene-based DyIII single molecule magnets. Chemical Communications 52, 14474–14477. (doi:10.1039/c6cc08638a)	2016	B	II	B	III	http://www.crystallography.net/cod/result/?doi=10.1039/c6cc08638a
717	2016_44	Dy(12-C-4)(NO3)3	Mixed Ligands	Dy3+	Oblate	Kramers	100	NA	4	Oxygen	No Freq-dependent X''	NA	5.2	1000	X''(T)	68	NA	NA	2.07e-10	NA	Not Measured	NA	10.1039/c5qi00308c	Ding, Y.-S., Han, T., Hu, Y.-Q., Xu, M., Yang, S. & Zheng, Y.-Z. 2016 Syntheses, structures and magnetic properties of a series of mono- and di-nuclear dysprosium(iii)-crown-ether complexes: effects of a weak ligand-field and flexible cyclic coordination modes. Inorganic Chemistry Frontiers 3, 798–807. (doi:10.1039/c5qi00308c)	2016	B	II	C	III	http://www.crystallography.net/cod/result/?doi=10.1039/c5qi00308c
718	2016_44	Dy(12-C-4)2(CH3CN)(ClO4)3	Mixed Ligands	Dy3+	Oblate	Kramers	100	9	3	Oxygen+Nitrogen	No Freq-dependent X''	NA	NA	NA	NA	NA	NA	NA	NA	NA	Not Measured	NA	10.1039/c5qi00308c	Ding, Y.-S., Han, T., Hu, Y.-Q., Xu, M., Yang, S. & Zheng, Y.-Z. 2016 Syntheses, structures and magnetic properties of a series of mono- and di-nuclear dysprosium(iii)-crown-ether complexes: effects of a weak ligand-field and flexible cyclic coordination modes. Inorganic Chemistry Frontiers 3, 798–807. (doi:10.1039/c5qi00308c)	2016	B	Unassigned	C	Unassigned	http://www.crystallography.net/cod/result/?doi=10.1039/c5qi00308c
719	2016_44	[Dy(12-C-4)(15-C-5)(CH3CN)][Dy(12-C-4)(15-C-5)]2(CH3CN)2(ClO4)9	Mixed Ligands	Dy3+	Oblate	Kramers	100	NA	NA	Oxygen+Nitrogen	No Freq-dependent X''	NA	NA	NA	NA	NA	NA	NA	NA	NA	Not Measured	NA	10.1039/c5qi00308c	Ding, Y.-S., Han, T., Hu, Y.-Q., Xu, M., Yang, S. & Zheng, Y.-Z. 2016 Syntheses, structures and magnetic properties of a series of mono- and di-nuclear dysprosium(iii)-crown-ether complexes: effects of a weak ligand-field and flexible cyclic coordination modes. Inorganic Chemistry Frontiers 3, 798–807. (doi:10.1039/c5qi00308c)	2016	B	Unassigned	B	Unassigned	http://www.crystallography.net/cod/result/?doi=10.1039/c5qi00308c
720	2016_44	[Dy(18-C-6)(NO3)2]ClO4	Mixed Ligands	Dy3+	Oblate	Kramers	100	8	3	Oxygen+Nitrogen	No Freq-dependent X''	NA	6.2	1000	X''(T)	63	NA	NA	1.02e-8	NA	Not Measured	NA	10.1039/c5qi00308c	Ding, Y.-S., Han, T., Hu, Y.-Q., Xu, M., Yang, S. & Zheng, Y.-Z. 2016 Syntheses, structures and magnetic properties of a series of mono- and di-nuclear dysprosium(iii)-crown-ether complexes: effects of a weak ligand-field and flexible cyclic coordination modes. Inorganic Chemistry Frontiers 3, 798–807. (doi:10.1039/c5qi00308c)	2016	B	II	B	III	http://www.crystallography.net/cod/result/?doi=10.1039/c5qi00308c
721	2016_44	[Dy(18-C-6)(NO3)2]BPh4	Mixed Ligands	Dy3+	Oblate	Kramers	100	8	3	Oxygen+Nitrogen	No Freq-dependent X''	NA	8.2	1000	X''(T)	43	NA	NA	1.37e-6	NA	Not Measured	NA	10.1039/c5qi00308c	Ding, Y.-S., Han, T., Hu, Y.-Q., Xu, M., Yang, S. & Zheng, Y.-Z. 2016 Syntheses, structures and magnetic properties of a series of mono- and di-nuclear dysprosium(iii)-crown-ether complexes: effects of a weak ligand-field and flexible cyclic coordination modes. Inorganic Chemistry Frontiers 3, 798–807. (doi:10.1039/c5qi00308c)	2016	B	II	B	III	http://www.crystallography.net/cod/result/?doi=10.1039/c5qi00308c
722	2016_45	[(Tp)Tm(COT)]	Mixed Ligands	Tm3+	Prolate	Non-Kramers	100	4	2	Others	Freq-dependent X''	NA	17.5	2000	Argand	111	NA	NA	4.7e-7	NA	Not Measured	NA	10.1002/chem.201600023	Meng, Y.-S., Qiao, Y.-S., Zhang, Y.-Q., Jiang, S.-D., Meng, Z.-S., Wang, B.-W., Wang, Z.-M. & Gao, S. 2016 Can Non-Kramers TmIII Mononuclear Molecules be Single-Molecule Magnets (SMMs)? Chemistry - A European Journal 22, 4704–4708. (doi:10.1002/chem.201600023)	2016	C	II	D	II	NA
723	2016_45	[(Tp*)Tm(COT)]	Mixed Ligands	Tm3+	Prolate	Non-Kramers	100	4	2	Others	Freq-dependent X''	NA	10	2000	Argand	46	NA	NA	2.4e-6	NA	Not Measured	NA	10.1002/chem.201600023	Meng, Y.-S., Qiao, Y.-S., Zhang, Y.-Q., Jiang, S.-D., Meng, Z.-S., Wang, B.-W., Wang, Z.-M. & Gao, S. 2016 Can Non-Kramers TmIII Mononuclear Molecules be Single-Molecule Magnets (SMMs)? Chemistry - A European Journal 22, 4704–4708. (doi:10.1002/chem.201600023)	2016	C	II	D	II	NA
724	2016_45	[(Tp)Tm0.05Y0.95(COT)]	Mixed Ligands	Tm3+	Prolate	Non-Kramers	5	4	2	Others	Not Measured	NA	NA	NA	Argand	44	NA	NA	1.3e-6	NA	No Hysteresis	NA	10.1002/chem.201600023	Meng, Y.-S., Qiao, Y.-S., Zhang, Y.-Q., Jiang, S.-D., Meng, Z.-S., Wang, B.-W., Wang, Z.-M. & Gao, S. 2016 Can Non-Kramers TmIII Mononuclear Molecules be Single-Molecule Magnets (SMMs)? Chemistry - A European Journal 22, 4704–4708. (doi:10.1002/chem.201600023)	2016	C	II	D	II	NA
725	2016_45	[(Tp*)Tm0.05Y0.95(COT)]	Mixed Ligands	Tm3+	Prolate	Non-Kramers	5	4	2	Others	T_B3 > 2K	2	NA	NA	NA	NA	NA	NA	NA	NA	Not Measured	NA	10.1002/chem.201600023	Meng, Y.-S., Qiao, Y.-S., Zhang, Y.-Q., Jiang, S.-D., Meng, Z.-S., Wang, B.-W., Wang, Z.-M. & Gao, S. 2016 Can Non-Kramers TmIII Mononuclear Molecules be Single-Molecule Magnets (SMMs)? Chemistry - A European Journal 22, 4704–4708. (doi:10.1002/chem.201600023)	2016	C	Unassigned	D	Unassigned	NA
726	2016_46	Dy(LH)3	Other Families	Dy3+	Oblate	Kramers	100	9	3	Oxygen+Nitrogen	Freq-dependent X''	NA	18	1000	NA	NA	NA	318	NA	1e-11	Not Measured	NA	10.1002/chem.201505211	Lucaccini, E., Briganti, M., Perfetti, M., Vendier, L., Costes, J.-P., Totti, F., Sessoli, R. & Sorace, L. 2016 Relaxation Dynamics and Magnetic Anisotropy in a Low-Symmetry DyIIIComplex. Chemistry - A European Journal 22, 5552–5562. (doi:10.1002/chem.201505211)	2016	B	Unassigned	C	Unassigned	https://www.ccdc.cam.ac.uk/structures/Search?Ccdcid=1433866
727	2016_46	YDy(LH)3	Other Families	Dy3+	Oblate	Kramers	10.5	9	3	Oxygen+Nitrogen	Freq-dependent X''	NA	21	1000	NA	NA	NA	NA	NA	NA	Pinched Hysteresis	4	10.1002/chem.201505211	Lucaccini, E., Briganti, M., Perfetti, M., Vendier, L., Costes, J.-P., Totti, F., Sessoli, R. & Sorace, L. 2016 Relaxation Dynamics and Magnetic Anisotropy in a Low-Symmetry DyIIIComplex. Chemistry - A European Journal 22, 5552–5562. (doi:10.1002/chem.201505211)	2016	B	Unassigned	C	Unassigned	https://www.ccdc.cam.ac.uk/structures/Search?Ccdcid=1433866
728	2016_47	[ZnNd(LH4)2](NO3)3·6H2O	TM near Ln	Nd3+	Oblate	Kramers	100	8	4	Oxygen	Not Measured	NA	NA	NA	NA	NA	NA	NA	NA	NA	Not Measured	NA	10.1002/chem.201601996	Amjad, A., Madalan, A. M., Andruh, M., Caneschi, A. & Sorace, L. 2016 Slow Relaxation of Magnetization in an Isostructural Series of Zinc-Lanthanide Complexes: An Integrated EPR and AC Susceptibility Study. Chemistry - A European Journal 22, 12849–12858. (doi:10.1002/chem.201601996)	2016	B	Unassigned	C	Unassigned	https://www.ccdc.cam.ac.uk/structures/Search?Ccdcid=1474018
729	2016_47	[ZnTb(LH4)2](NO3)3·6H2O	TM near Ln	Tb3+	Oblate	Non-Kramers	100	8	4	Oxygen	Not Measured	NA	NA	NA	NA	NA	NA	NA	NA	NA	Not Measured	NA	10.1002/chem.201601996	Amjad, A., Madalan, A. M., Andruh, M., Caneschi, A. & Sorace, L. 2016 Slow Relaxation of Magnetization in an Isostructural Series of Zinc-Lanthanide Complexes: An Integrated EPR and AC Susceptibility Study. Chemistry - A European Journal 22, 12849–12858. (doi:10.1002/chem.201601996)	2016	B	Unassigned	E	Unassigned	https://www.ccdc.cam.ac.uk/structures/Search?Ccdcid=1474019
730	2016_47	[ZnDy(LH4)2](NO3)3·6H2O	TM near Ln	Dy3+	Oblate	Kramers	100	8	4	Oxygen	T_B3 > 2K	20	20	1000	NA	NA	NA	NA	NA	NA	Not Measured	NA	10.1002/chem.201601996	Amjad, A., Madalan, A. M., Andruh, M., Caneschi, A. & Sorace, L. 2016 Slow Relaxation of Magnetization in an Isostructural Series of Zinc-Lanthanide Complexes: An Integrated EPR and AC Susceptibility Study. Chemistry - A European Journal 22, 12849–12858. (doi:10.1002/chem.201601996)	2016	B	Unassigned	C	Unassigned	https://www.ccdc.cam.ac.uk/structures/Search?Ccdcid=1474020
731	2016_47	[ZnHo(LH4)2](NO3)3·6H2O	TM near Ln	Ho3+	Oblate	Non-Kramers	100	8	4	Oxygen	No Freq-dependent X''	NA	NA	NA	Argand	NA	NA	NA	NA	NA	Not Measured	NA	10.1002/chem.201601996	Amjad, A., Madalan, A. M., Andruh, M., Caneschi, A. & Sorace, L. 2016 Slow Relaxation of Magnetization in an Isostructural Series of Zinc-Lanthanide Complexes: An Integrated EPR and AC Susceptibility Study. Chemistry - A European Journal 22, 12849–12858. (doi:10.1002/chem.201601996)	2016	B	Unassigned	E	Unassigned	https://www.ccdc.cam.ac.uk/structures/Search?Ccdcid=1474021
732	2016_47	[ZnEr(LH4)2](NO3)3·6H2O	TM near Ln	Er3+	Prolate	Kramers	100	8	4	Oxygen	No Freq-dependent X''	NA	NA	NA	Argand	NA	NA	NA	NA	NA	Not Measured	NA	10.1002/chem.201601996	Amjad, A., Madalan, A. M., Andruh, M., Caneschi, A. & Sorace, L. 2016 Slow Relaxation of Magnetization in an Isostructural Series of Zinc-Lanthanide Complexes: An Integrated EPR and AC Susceptibility Study. Chemistry - A European Journal 22, 12849–12858. (doi:10.1002/chem.201601996)	2016	C	Unassigned	D	Unassigned	https://www.ccdc.cam.ac.uk/structures/Search?Ccdcid=1474022
733	2016_47	[ZnYb(LH4)2](NO3)3·6H2O	TM near Ln	Yb3+	Prolate	Kramers	100	8	4	Oxygen	Not Measured	NA	NA	NA	Argand	272.16	NA	NA	2.67e-10	NA	Pinched Hysteresis	4	10.1002/chem.201601996	Amjad, A., Madalan, A. M., Andruh, M., Caneschi, A. & Sorace, L. 2016 Slow Relaxation of Magnetization in an Isostructural Series of Zinc-Lanthanide Complexes: An Integrated EPR and AC Susceptibility Study. Chemistry - A European Journal 22, 12849–12858. (doi:10.1002/chem.201601996)	2016	C	II	D	V	https://www.ccdc.cam.ac.uk/structures/Search?Ccdcid=1474023
734	2016_47	[ZnDy(LH4)2](NO3)3·6H2O	TM near Ln	Dy3+	Oblate	Kramers	1	8	4	Oxygen	Not Measured	NA	NA	NA	Argand	272.16	NA	NA	2.67e-10	NA	Pinched Hysteresis	10	10.1002/chem.201601996	Amjad, A., Madalan, A. M., Andruh, M., Caneschi, A. & Sorace, L. 2016 Slow Relaxation of Magnetization in an Isostructural Series of Zinc-Lanthanide Complexes: An Integrated EPR and AC Susceptibility Study. Chemistry - A European Journal 22, 12849–12858. (doi:10.1002/chem.201601996)	2016	B	II	C	V	https://www.ccdc.cam.ac.uk/structures/Search?Ccdcid=1474024
735	2016_47	[ZnDy(LH4)2](NO3)3·6H2O	TM near Ln	Dy3+	Oblate	Kramers	5	8	4	Oxygen	Not Measured	NA	NA	NA	Argand	272.16	NA	NA	2.67e-10	NA	Not Measured	NA	10.1002/chem.201601996	Amjad, A., Madalan, A. M., Andruh, M., Caneschi, A. & Sorace, L. 2016 Slow Relaxation of Magnetization in an Isostructural Series of Zinc-Lanthanide Complexes: An Integrated EPR and AC Susceptibility Study. Chemistry - A European Journal 22, 12849–12858. (doi:10.1002/chem.201601996)	2016	B	II	C	V	https://www.ccdc.cam.ac.uk/structures/Search?Ccdcid=1474025
736	2016_47	[ZnDy(LH4)2](NO3)3·6H2O	TM near Ln	Dy3+	Oblate	Kramers	25	8	4	Oxygen	T_B3 > 2K	20	NA	NA	Argand	272.16	NA	NA	2.67e-10	NA	Not Measured	NA	10.1002/chem.201601996	Amjad, A., Madalan, A. M., Andruh, M., Caneschi, A. & Sorace, L. 2016 Slow Relaxation of Magnetization in an Isostructural Series of Zinc-Lanthanide Complexes: An Integrated EPR and AC Susceptibility Study. Chemistry - A European Journal 22, 12849–12858. (doi:10.1002/chem.201601996)	2016	B	II	C	V	https://www.ccdc.cam.ac.uk/structures/Search?Ccdcid=1474026
737	2016_48	Na5[Dy(oda)3](H2O)6(BF4)2	Other Families	Dy3+	Oblate	Kramers	100	9	3	Oxygen	Freq-dependent X''	NA	NA	NA	NA	NA	NA	NA	NA	NA	Not Measured	NA	10.1002/chem.201601741	Baldoví, J. J., Duan, Y., Morales, R., Gaita-Ariño, A., Ruiz, E. & Coronado, E. 2016 Rational Design of Lanthanoid Single-Ion Magnets: Predictive Power of the Theoretical Models. Chemistry - A European Journal 22, 13532–13539. (doi:10.1002/chem.201601741)	2016	B	Unassigned	C	Unassigned	NA
738	2016_48	Na5[Dy/Y(oda)3](H2O)6(BF4)2	Other Families	Dy3+	Oblate	Kramers	1	9	3	Oxygen	Not Measured	NA	NA	NA	NA	NA	NA	NA	NA	NA	Not Measured	NA	10.1002/chem.201601741	Baldoví, J. J., Duan, Y., Morales, R., Gaita-Ariño, A., Ruiz, E. & Coronado, E. 2016 Rational Design of Lanthanoid Single-Ion Magnets: Predictive Power of the Theoretical Models. Chemistry - A European Journal 22, 13532–13539. (doi:10.1002/chem.201601741)	2016	B	Unassigned	C	Unassigned	NA
739	2016_48	Na5[Er(oda)3](H2O)6(BF4)2	Other Families	Er3+	Prolate	Kramers	100	9	3	Oxygen	Freq-dependent X''	NA	4.2	1000	X''(T)	45.6	NA	NA	3.18e-10	NA	Not Measured	NA	10.1002/chem.201601741	Baldoví, J. J., Duan, Y., Morales, R., Gaita-Ariño, A., Ruiz, E. & Coronado, E. 2016 Rational Design of Lanthanoid Single-Ion Magnets: Predictive Power of the Theoretical Models. Chemistry - A European Journal 22, 13532–13539. (doi:10.1002/chem.201601741)	2016	C	II	D	VI	NA
740	2016_48	Na5[Er/Y(oda)3](H2O)6(BF4)2	Other Families	Er3+	Prolate	Kramers	5	9	3	Oxygen	Freq-dependent X''	NA	3.8	1000	NA	NA	NA	NA	NA	NA	Not Measured	NA	10.1002/chem.201601741	Baldoví, J. J., Duan, Y., Morales, R., Gaita-Ariño, A., Ruiz, E. & Coronado, E. 2016 Rational Design of Lanthanoid Single-Ion Magnets: Predictive Power of the Theoretical Models. Chemistry - A European Journal 22, 13532–13539. (doi:10.1002/chem.201601741)	2016	C	Unassigned	D	Unassigned	NA
741	2016_49	[YbL3]·CH3OH	Other Families	Yb3+	Prolate	Kramers	100	9	3	Nitrogen	No Freq-dependent X''	NA	3.5	1000	X''(T)	11.7	NA	NA	4.6e-6	NA	Not Measured	NA	10.1002/chem.201601457	Jiménez, J.-R., Díaz-Ortega, I. F., Ruiz, E., Aravena, D., Pope, S. J. A., Colacio, E. & Herrera, J. M. 2016 Lanthanide Tetrazolate Complexes Combining Single-Molecule Magnet and Luminescence Properties: The Effect of the Replacement of Tetrazolate N3by β-Diketonate Ligands on the Anisotropy Energy Barrier. Chemistry - A European Journal 22, 14548–14559. (doi:10.1002/chem.201601457)	2016	C	II	D	VI	https://www.ccdc.cam.ac.uk/structures/Search?Ccdcid=1469027
742	2016_49	[ErL3]·CH3OH	Other Families	Er3+	Prolate	Kramers	100	9	3	Nitrogen	No Freq-dependent X''	NA	NA	NA	X''(T)	16	NA	NA	5.3e-8	NA	Not Measured	NA	10.1002/chem.201601457	Jiménez, J.-R., Díaz-Ortega, I. F., Ruiz, E., Aravena, D., Pope, S. J. A., Colacio, E. & Herrera, J. M. 2016 Lanthanide Tetrazolate Complexes Combining Single-Molecule Magnet and Luminescence Properties: The Effect of the Replacement of Tetrazolate N3by β-Diketonate Ligands on the Anisotropy Energy Barrier. Chemistry - A European Journal 22, 14548–14559. (doi:10.1002/chem.201601457)	2016	C	II	D	VI	https://www.ccdc.cam.ac.uk/structures/Search?Ccdcid=1469029
743	2016_49	[DyL3]·CH3OH	Other Families	Dy3+	Oblate	Kramers	100	9	3	Nitrogen	No Freq-dependent X''	NA	2.2	1000	X''(T)	13.7	NA	NA	1.2e-7	NA	No Hysteresis	NA	10.1002/chem.201601457	Jiménez, J.-R., Díaz-Ortega, I. F., Ruiz, E., Aravena, D., Pope, S. J. A., Colacio, E. & Herrera, J. M. 2016 Lanthanide Tetrazolate Complexes Combining Single-Molecule Magnet and Luminescence Properties: The Effect of the Replacement of Tetrazolate N3by β-Diketonate Ligands on the Anisotropy Energy Barrier. Chemistry - A European Journal 22, 14548–14559. (doi:10.1002/chem.201601457)	2016	B	II	C	VI	https://www.ccdc.cam.ac.uk/structures/Search?Ccdcid=1469031
744	2016_49	[GdL3]·CH3OH	Other Families	Gd3+	Isotropic	Kramers	100	9	3	Nitrogen	Not Measured	NA	NA	NA	NA	NA	NA	NA	NA	NA	Not Measured	NA	10.1002/chem.201601457	Jiménez, J.-R., Díaz-Ortega, I. F., Ruiz, E., Aravena, D., Pope, S. J. A., Colacio, E. & Herrera, J. M. 2016 Lanthanide Tetrazolate Complexes Combining Single-Molecule Magnet and Luminescence Properties: The Effect of the Replacement of Tetrazolate N3by β-Diketonate Ligands on the Anisotropy Energy Barrier. Chemistry - A European Journal 22, 14548–14559. (doi:10.1002/chem.201601457)	2016	A	Unassigned	A	Unassigned	https://www.ccdc.cam.ac.uk/structures/Search?Ccdcid=1469037
745	2016_49	[YbL2(tmh)(CH3OH)]·nH2O·mCH3OH	Diketonate	Yb3+	Prolate	Kramers	100	9	4	Oxygen+Nitrogen	No Freq-dependent X''	NA	4.5	1000	X''(T)	29.7	NA	NA	3.5e-7	NA	Not Measured	NA	10.1002/chem.201601457	Jiménez, J.-R., Díaz-Ortega, I. F., Ruiz, E., Aravena, D., Pope, S. J. A., Colacio, E. & Herrera, J. M. 2016 Lanthanide Tetrazolate Complexes Combining Single-Molecule Magnet and Luminescence Properties: The Effect of the Replacement of Tetrazolate N3by β-Diketonate Ligands on the Anisotropy Energy Barrier. Chemistry - A European Journal 22, 14548–14559. (doi:10.1002/chem.201601457)	2016	C	II	D	III	https://www.ccdc.cam.ac.uk/structures/Search?Ccdcid=1469026
746	2016_49	[ErL2(tmh)(CH3OH)]·nH2O·mCH3OH	Diketonate	Er3+	Prolate	Kramers	100	9	4	Oxygen+Nitrogen	No Freq-dependent X''	NA	4	1000	X''(T)	30.4	NA	NA	7.8e-8	NA	Not Measured	NA	10.1002/chem.201601457	Jiménez, J.-R., Díaz-Ortega, I. F., Ruiz, E., Aravena, D., Pope, S. J. A., Colacio, E. & Herrera, J. M. 2016 Lanthanide Tetrazolate Complexes Combining Single-Molecule Magnet and Luminescence Properties: The Effect of the Replacement of Tetrazolate N3by β-Diketonate Ligands on the Anisotropy Energy Barrier. Chemistry - A European Journal 22, 14548–14559. (doi:10.1002/chem.201601457)	2016	C	II	D	III	https://www.ccdc.cam.ac.uk/structures/Search?Ccdcid=1469025
747	2016_49	[DyL2(tmh)(CH3OH)]·nH2O·mCH3OH	Diketonate	Dy3+	Oblate	Kramers	100	9	4	Oxygen+Nitrogen	Freq-dependent X''	NA	13	1000	X''(T)	95.7	NA	NA	3.4e-7	NA	No Hysteresis	NA	10.1002/chem.201601457	Jiménez, J.-R., Díaz-Ortega, I. F., Ruiz, E., Aravena, D., Pope, S. J. A., Colacio, E. & Herrera, J. M. 2016 Lanthanide Tetrazolate Complexes Combining Single-Molecule Magnet and Luminescence Properties: The Effect of the Replacement of Tetrazolate N3by β-Diketonate Ligands on the Anisotropy Energy Barrier. Chemistry - A European Journal 22, 14548–14559. (doi:10.1002/chem.201601457)	2016	B	II	B	III	https://www.ccdc.cam.ac.uk/structures/Search?Ccdcid=1469032
748	2016_49	[GdL2(tmh)(CH3OH)]·nH2O·mCH3OH	Diketonate	Gd3+	Isotropic	Kramers	100	9	4	Oxygen+Nitrogen	Not Measured	NA	NA	NA	NA	NA	NA	NA	NA	NA	Not Measured	NA	10.1002/chem.201601457	Jiménez, J.-R., Díaz-Ortega, I. F., Ruiz, E., Aravena, D., Pope, S. J. A., Colacio, E. & Herrera, J. M. 2016 Lanthanide Tetrazolate Complexes Combining Single-Molecule Magnet and Luminescence Properties: The Effect of the Replacement of Tetrazolate N3by β-Diketonate Ligands on the Anisotropy Energy Barrier. Chemistry - A European Journal 22, 14548–14559. (doi:10.1002/chem.201601457)	2016	A	Unassigned	A	Unassigned	https://www.ccdc.cam.ac.uk/structures/Search?Ccdcid=1469035
749	2016_49	[YbL2(tta)(CH3OH)]·CH3OH	Diketonate	Yb3+	Prolate	Kramers	100	9	4	Oxygen+Nitrogen	No Freq-dependent X''	NA	4.5	1000	X''(T)	30.3	NA	NA	2e-7	NA	Not Measured	NA	10.1002/chem.201601457	Jiménez, J.-R., Díaz-Ortega, I. F., Ruiz, E., Aravena, D., Pope, S. J. A., Colacio, E. & Herrera, J. M. 2016 Lanthanide Tetrazolate Complexes Combining Single-Molecule Magnet and Luminescence Properties: The Effect of the Replacement of Tetrazolate N3by β-Diketonate Ligands on the Anisotropy Energy Barrier. Chemistry - A European Journal 22, 14548–14559. (doi:10.1002/chem.201601457)	2016	C	II	D	III	https://www.ccdc.cam.ac.uk/structures/Search?Ccdcid=1469030
750	2016_49	[ErL2(tta)(CH3OH)]·CH3OH	Diketonate	Er3+	Prolate	Kramers	100	9	5	Oxygen+Nitrogen	No Freq-dependent X''	NA	NA	NA	X''(T)	25.8	NA	NA	3.5e-8	NA	Not Measured	NA	10.1002/chem.201601457	Jiménez, J.-R., Díaz-Ortega, I. F., Ruiz, E., Aravena, D., Pope, S. J. A., Colacio, E. & Herrera, J. M. 2016 Lanthanide Tetrazolate Complexes Combining Single-Molecule Magnet and Luminescence Properties: The Effect of the Replacement of Tetrazolate N3by β-Diketonate Ligands on the Anisotropy Energy Barrier. Chemistry - A European Journal 22, 14548–14559. (doi:10.1002/chem.201601457)	2016	C	II	D	III	https://www.ccdc.cam.ac.uk/structures/Search?Ccdcid=1469028
751	2016_49	[DyL2(tta)(CH3OH)]·CH3OH	Diketonate	Dy3+	Oblate	Kramers	100	9	6	Oxygen+Nitrogen	Freq-dependent X''	NA	8	1000	X''(T)	76	NA	NA	4.2e-8	NA	No Hysteresis	NA	10.1002/chem.201601457	Jiménez, J.-R., Díaz-Ortega, I. F., Ruiz, E., Aravena, D., Pope, S. J. A., Colacio, E. & Herrera, J. M. 2016 Lanthanide Tetrazolate Complexes Combining Single-Molecule Magnet and Luminescence Properties: The Effect of the Replacement of Tetrazolate N3by β-Diketonate Ligands on the Anisotropy Energy Barrier. Chemistry - A European Journal 22, 14548–14559. (doi:10.1002/chem.201601457)	2016	B	II	B	III	https://www.ccdc.cam.ac.uk/structures/Search?Ccdcid=1469036
752	2016_49	[GdL2(tta)(CH3OH)]·CH3OH	Diketonate	Gd3+	Isotropic	Kramers	100	9	7	Oxygen+Nitrogen	Not Measured	NA	NA	NA	NA	NA	NA	NA	NA	NA	Not Measured	NA	10.1002/chem.201601457	Jiménez, J.-R., Díaz-Ortega, I. F., Ruiz, E., Aravena, D., Pope, S. J. A., Colacio, E. & Herrera, J. M. 2016 Lanthanide Tetrazolate Complexes Combining Single-Molecule Magnet and Luminescence Properties: The Effect of the Replacement of Tetrazolate N3by β-Diketonate Ligands on the Anisotropy Energy Barrier. Chemistry - A European Journal 22, 14548–14559. (doi:10.1002/chem.201601457)	2016	A	Unassigned	A	Unassigned	https://www.ccdc.cam.ac.uk/structures/Search?Ccdcid=1469033
753	2016_50	LMC-Dy	Mixed Ligands	Dy3+	Oblate	Kramers	100	8	3	Oxygen+Nitrogen	Freq-dependent X''	NA	20	1200	Argand	216	NA	NA	4.7e-9	NA	Pinched Hysteresis	1.8	10.1002/chem.201603439	Selvanathan, P. et al. 2016 Highly Axial Magnetic Anisotropy in a N3O5Dysprosium(III) Coordination Environment Generated by a Merocyanine Ligand. Chemistry - A European Journal 22, 15222–15226. (doi:10.1002/chem.201603439)	2016	B	II	B	III	https://www.ccdc.cam.ac.uk/structures/Search?Ccdcid=1494559
754	2016_50	LMC-Yb	Mixed Ligands	Yb3+	Prolate	Kramers	100	8	3	Oxygen+Nitrogen	Not Measured	NA	NA	NA	Argand	6.8	NA	NA	1.3e-5	NA	Not Measured	NA	10.1002/chem.201603439	Selvanathan, P. et al. 2016 Highly Axial Magnetic Anisotropy in a N3O5Dysprosium(III) Coordination Environment Generated by a Merocyanine Ligand. Chemistry - A European Journal 22, 15222–15226. (doi:10.1002/chem.201603439)	2016	C	II	D	III	https://www.ccdc.cam.ac.uk/structures/Search?Ccdcid=1494560
755	2016_50	LMC-Dy	Mixed Ligands	Dy3+	Oblate	Kramers	3	8	3	Oxygen+Nitrogen	T_B3 > 2K	20	NA	NA	NA	NA	NA	NA	NA	NA	Full Hysteresis	1.8	10.1002/chem.201603439	Selvanathan, P. et al. 2016 Highly Axial Magnetic Anisotropy in a N3O5Dysprosium(III) Coordination Environment Generated by a Merocyanine Ligand. Chemistry - A European Journal 22, 15222–15226. (doi:10.1002/chem.201603439)	2016	B	Unassigned	B	Unassigned	https://www.ccdc.cam.ac.uk/structures/Search?Ccdcid=1494559
756	2016_51	[Dy(BIPMTMS)(BIPMTMSH)]	Other Families	Dy3+	Oblate	Kramers	100	6	2	Others	T_B3 > 2K	14	NA	NA	Argand	NA	NA	255	NA	3.55e-12	Pinched Hysteresis	1.8	10.1039/c5sc03111g	Gregson, M. et al. 2016 A monometallic lanthanide bis(methanediide) single molecule magnet with a large energy barrier and complex spin relaxation behaviour. Chemical Science 7, 155–165. (doi:10.1039/c5sc03111g)	2016	B	Unassigned	C	Unassigned	http://www.crystallography.net/cod/result/?doi=10.1039/c5sc03111g
757	2016_51	[Dy(BIPMTMS)2][K(18C6)(THF)2]	Other Families	Dy3+	Oblate	Kramers	100	6	2	Others	T_B3 > 2K	38	NA	NA	NA	NA	NA	NA	NA	NA	Full Hysteresis	16	10.1039/c5sc03111g	Gregson, M. et al. 2016 A monometallic lanthanide bis(methanediide) single molecule magnet with a large energy barrier and complex spin relaxation behaviour. Chemical Science 7, 155–165. (doi:10.1039/c5sc03111g)	2016	B	Unassigned	C	Unassigned	http://www.crystallography.net/cod/result/?doi=10.1039/c5sc03111g
758	2016_51	[Dy(BIPMTMS)2][K(18C6)(THF)2]	Other Families	Dy3+	Oblate	Kramers	9.09090909090909	6	2	Others	T_B3 > 2K	39	NA	NA	NA	NA	NA	NA	NA	NA	Full Hysteresis	17	10.1039/c5sc03111g	Gregson, M. et al. 2016 A monometallic lanthanide bis(methanediide) single molecule magnet with a large energy barrier and complex spin relaxation behaviour. Chemical Science 7, 155–165. (doi:10.1039/c5sc03111g)	2016	B	Unassigned	C	Unassigned	http://www.crystallography.net/cod/result/?doi=10.1039/c5sc03111g
759	2016_51	[Dy(BIPMTMS)2][K(18C6)(THF)2]	Other Families	Dy3+	Oblate	Kramers	3	6	2	Others	Not Measured	NA	NA	NA	NA	NA	NA	NA	NA	NA	Full Hysteresis	1.8	10.1039/c5sc03111g	Gregson, M. et al. 2016 A monometallic lanthanide bis(methanediide) single molecule magnet with a large energy barrier and complex spin relaxation behaviour. Chemical Science 7, 155–165. (doi:10.1039/c5sc03111g)	2016	B	Unassigned	C	Unassigned	http://www.crystallography.net/cod/result/?doi=10.1039/c5sc03111g
760	2016_52	([Zn2(L1)2DyCl3]·2H2O	Mixed Ligands	Dy3+	Oblate	Kramers	100	9	3	Others	T_B3 > 2K	29	NA	NA	X''(T)	430	NA	NA	7.4e-11	NA	Pinched Hysteresis	10	10.1039/c5sc02986d	Sun, W.-B., Yan, P.-F., Jiang, S.-D., Wang, B.-W., Zhang, Y.-Q., Li, H.-F., Chen, P., Wang, Z.-M. & Gao, S. 2016 High symmetry or low symmetry, that is the question – high performance Dy(iii) single-ion magnets by electrostatic potential design. Chemical Science 7, 684–691. (doi:10.1039/c5sc02986d)	2016	B	II	C	IV	http://www.crystallography.net/cod/result/?doi=10.1039/c5sc02986d
761	2016_52	([Zn2(L1)2DyCl3]·2H2O	Mixed Ligands	Dy3+	Oblate	Kramers	4.76190476190476	9	3	Others	T_B3 > 2K	29	NA	NA	X''(T)	434	NA	NA	7e-11	NA	Full Hysteresis	4	10.1039/c5sc02986d	Sun, W.-B., Yan, P.-F., Jiang, S.-D., Wang, B.-W., Zhang, Y.-Q., Li, H.-F., Chen, P., Wang, Z.-M. & Gao, S. 2016 High symmetry or low symmetry, that is the question – high performance Dy(iii) single-ion magnets by electrostatic potential design. Chemical Science 7, 684–691. (doi:10.1039/c5sc02986d)	2016	B	II	C	IV	http://www.crystallography.net/cod/result/?doi=10.1039/c5sc02986d
762	2016_52	[Zn2(L1)2Dy(MeOH)Br3]·3H2O	Mixed Ligands	Dy3+	Oblate	Kramers	100	9	3	Oxygen	T_B3 > 2K	26	NA	NA	X''(T)	233	NA	NA	2.5e-8	NA	Pinched Hysteresis	6	10.1039/c5sc02986d	Sun, W.-B., Yan, P.-F., Jiang, S.-D., Wang, B.-W., Zhang, Y.-Q., Li, H.-F., Chen, P., Wang, Z.-M. & Gao, S. 2016 High symmetry or low symmetry, that is the question – high performance Dy(iii) single-ion magnets by electrostatic potential design. Chemical Science 7, 684–691. (doi:10.1039/c5sc02986d)	2016	B	II	C	III	http://www.crystallography.net/cod/result/?doi=10.1039/c5sc02986d
763	2016_52	[Zn2(L1)2Dy(H2O)Br2][ZnBr4]0.5	Mixed Ligands	Dy3+	Oblate	Kramers	100	9	3	Oxygen	T_B3 > 2K	23	NA	NA	X''(T)	121	NA	NA	8.5e-7	NA	Pinched Hysteresis	4	10.1039/c5sc02986d	Sun, W.-B., Yan, P.-F., Jiang, S.-D., Wang, B.-W., Zhang, Y.-Q., Li, H.-F., Chen, P., Wang, Z.-M. & Gao, S. 2016 High symmetry or low symmetry, that is the question – high performance Dy(iii) single-ion magnets by electrostatic potential design. Chemical Science 7, 684–691. (doi:10.1039/c5sc02986d)	2016	B	II	C	III	http://www.crystallography.net/cod/result/?doi=10.1039/c5sc02986d
764	2016_52	([Zn2(L2)2DyCl3]·2H2O	Mixed Ligands	Dy3+	Oblate	Kramers	100	9	3	Others	T_B3 > 2K	30	NA	NA	X''(T)	398	NA	NA	3.5e-10	NA	Pinched Hysteresis	8	10.1039/c5sc02986d	Sun, W.-B., Yan, P.-F., Jiang, S.-D., Wang, B.-W., Zhang, Y.-Q., Li, H.-F., Chen, P., Wang, Z.-M. & Gao, S. 2016 High symmetry or low symmetry, that is the question – high performance Dy(iii) single-ion magnets by electrostatic potential design. Chemical Science 7, 684–691. (doi:10.1039/c5sc02986d)	2016	B	II	C	IV	http://www.crystallography.net/cod/result/?doi=10.1039/c5sc02986d
765	2016_53	Dy[N(SiMe3)2]3ClLi(THF)3	Mixed Ligands	Dy3+	Oblate	Kramers	100	4	4	Others	Freq-dependent X''	NA	2.2	600	Argand	17	NA	NA	1.46e-7	NA	Not Measured	NA	10.1021/acs.inorgchem.5b02792	Zhang, P., Jung, J., Zhang, L., Tang, J. & Le Guennic, B. 2016 Elucidating the Magnetic Anisotropy and Relaxation Dynamics of Low-Coordinate Lanthanide Compounds. Inorganic Chemistry 55, 1905–1911. (doi:10.1021/acs.inorgchem.5b02792)	2016	C	II	D	IV	http://www.crystallography.net/cod/result/?doi=10.1021/acs.inorgchem.5b02792
766	2016_53	Er[N(SiMe3)2]3ClLi(THF)3	Mixed Ligands	Er3+	Prolate	Kramers	100	4	4	Others	T_B3 > 2K	8	NA	NA	Argand	63.36	NA	NA	8.88e-8	NA	Pinched Hysteresis	1.9	10.1021/acs.inorgchem.5b02792	Zhang, P., Jung, J., Zhang, L., Tang, J. & Le Guennic, B. 2016 Elucidating the Magnetic Anisotropy and Relaxation Dynamics of Low-Coordinate Lanthanide Compounds. Inorganic Chemistry 55, 1905–1911. (doi:10.1021/acs.inorgchem.5b02792)	2016	C	II	D	IV	http://www.crystallography.net/cod/result/?doi=10.1021/acs.inorgchem.5b02792
767	2016_54	[DyLz2(o-vanilin)2]·Br·solvent	Mixed Ligands	Dy3+	Oblate	Kramers	100	8	4	Oxygen+Nitrogen	T_B3 > 2K	26	NA	NA	Argand	221	NA	NA	NA	NA	Pinched Hysteresis	6	10.1039/c5sc04510j	Wu, J., Jung, J., Zhang, P., Zhang, H., Tang, J. & Le Guennic, B. 2016 Cis–trans isomerism modulates the magnetic relaxation of dysprosium single-molecule magnets. Chemical Science 7, 3632–3639. (doi:10.1039/c5sc04510j)	2016	B	Unassigned	B	Unassigned	http://www.crystallography.net/cod/result/?doi=10.1039/c5sc04510j
768	2016_54	[DyLz2(o-vanilin)2]·NO3·solvent	Mixed Ligands	Dy3+	Oblate	Kramers	100	8	4	Oxygen+Nitrogen	T_B3 > 2K	40	NA	NA	Argand	615	NA	NA	NA	NA	Pinched Hysteresis	7	10.1039/c5sc04510j	Wu, J., Jung, J., Zhang, P., Zhang, H., Tang, J. & Le Guennic, B. 2016 Cis–trans isomerism modulates the magnetic relaxation of dysprosium single-molecule magnets. Chemical Science 7, 3632–3639. (doi:10.1039/c5sc04510j)	2016	B	Unassigned	B	Unassigned	http://www.crystallography.net/cod/result/?doi=10.1039/c5sc04510j
