Repository: asche1/PyCrystalField

# Batch processing multiple single ion magnet cif files and simulating the ground state anisotropy using PyCrystalField.

## Allen Scheie, June 2021

To process the cif files, run "PCF_BatchProcessCIF.py". 
It generates the output in "calculatedOutput.tsv", a set of shape files in the /shapefiles subdirectory, 
and a set of truncated .cif files (also in the /shapefiles subdirectory) giving the ligand environment 
and orientation used for the calculation.

To add .cif files to the list, add them to the CIFs-initset directory, also adding the necessary info
to "Data_Selected_SIM_samples.tsv".

Note that this was coded on a Linux machine, so the function call to SHAPE (line 128 in

File: SIM_BatchProcess/lib/SIMDAVIS_dataset.tsv (part 12 of 19)
sample_ID	paper_number	compound	chemical_family	Ln_ion	Ln_anisotropy	Ln_Kramers	concentration	coordination_number	number_of_ligands	coordination_elements	X_im_max	T_B3	T_B3H	H	Fit	Ueff	Ueff_2	Ueff_ff	tau0	tau0_ff	Hyst	T_hyst	DOI	reference	year	mol_cluster	mag_struct_cluster	mol_cluster_2	mag_struct_cluster_2	link_to_CIF
845	2017_08	[Zn(μ-L)(μ-Oac)Tm(NO3)2]	TM near Ln	Tm3+	Prolate	Non-Kramers	100	9	4	Oxygen	No Freq-dependent X''	NA	NA	NA	NA	NA	NA	NA	NA	NA	Not Measured	NA	10.1039/C6CE02240E	Zabala-Lekuona, A., Cepeda, J., Oyarzabal, I., Rodríguez-Diéguez, A., García, J. A., Seco, J. M. & Colacio, E. 2017 Rational design of triple-bridged dinuclear ZnIILnIII-based complexes: a structural, magnetic and luminescence study. CrystEngComm 19, 256–264. (doi:10.1039/c6ce02240e)	2017	C	Unassigned	D	Unassigned	http://www.crystallography.net/cod/result/?doi=10.1039/C6CE02240E
846	2017_08	[Zn(μ-L)(μ-Oac)Yb(NO3)2]	TM near Ln	Yb3+	Prolate	Kramers	100	9	4	Oxygen	No Freq-dependent X''	NA	2	1000	NA	NA	NA	13.2	5.1e-7	NA	Not Measured	NA	10.1039/C6CE02240E	Zabala-Lekuona, A., Cepeda, J., Oyarzabal, I., Rodríguez-Diéguez, A., García, J. A., Seco, J. M. & Colacio, E. 2017 Rational design of triple-bridged dinuclear ZnIILnIII-based complexes: a structural, magnetic and luminescence study. CrystEngComm 19, 256–264. (doi:10.1039/c6ce02240e)	2017	C	Unassigned	D	Unassigned	http://www.crystallography.net/cod/result/?doi=10.1039/C6CE02240E
847	2017_09	[Er(Lome)2(H2O)2](PF6)	TM near Ln	Er3+	Prolate	Kramers	100	8	4	Oxygen	No Freq-dependent X''	NA	NA	NA	NA	NA	NA	NA	NA	NA	Not Measured	NA	10.1039/c6dt04326g	Lim, K. S., Kang, D. W., Song, J. H., Lee, H. G., Yang, M. & Hong, C. S. 2017 Slow relaxation dynamics of a mononuclear Er(iii) complex surrounded by a ligand environment with anisotropic charge density. Dalton Transactions 46, 739–744. (doi:10.1039/c6dt04326g)	2017	C	Unassigned	D	Unassigned	http://www.crystallography.net/cod/result/?doi=10.1039/c6dt04326g
848	2017_09	Er(Lome)2(NO3)	TM near Ln	Er3+	Prolate	Kramers	100	8	3	Oxygen	Freq-dependent X''	NA	6.2	1000	NA	NA	NA	68	1.91e-9	NA	Not Measured	NA	10.1039/c6dt04326g	Lim, K. S., Kang, D. W., Song, J. H., Lee, H. G., Yang, M. & Hong, C. S. 2017 Slow relaxation dynamics of a mononuclear Er(iii) complex surrounded by a ligand environment with anisotropic charge density. Dalton Transactions 46, 739–744. (doi:10.1039/c6dt04326g)	2017	C	Unassigned	D	Unassigned	http://www.crystallography.net/cod/result/?doi=10.1039/c6dt04326g
849	2017_09	Y0.94Er0.06(Lome)2(NO3)	TM near Ln	Er3+	Prolate	Kramers	6	8	3	Oxygen	T_B3 > 2K	6.2	NA	NA	NA	41.2	NA	NA	5e-9	NA	Not Measured	NA	10.1039/c6dt04326g	Lim, K. S., Kang, D. W., Song, J. H., Lee, H. G., Yang, M. & Hong, C. S. 2017 Slow relaxation dynamics of a mononuclear Er(iii) complex surrounded by a ligand environment with anisotropic charge density. Dalton Transactions 46, 739–744. (doi:10.1039/c6dt04326g)	2017	C	II	D	V	http://www.crystallography.net/cod/result/?doi=10.1039/c6dt04326g
850	2017_09	[Gd(Lome)2(H2O)2](PF6)	TM near Ln	Gd3+	Isotropic	Kramers	100	8	4	Oxygen	Not Measured	NA	NA	NA	NA	NA	NA	NA	NA	NA	Not Measured	NA	10.1039/c6dt04326g	Lim, K. S., Kang, D. W., Song, J. H., Lee, H. G., Yang, M. & Hong, C. S. 2017 Slow relaxation dynamics of a mononuclear Er(iii) complex surrounded by a ligand environment with anisotropic charge density. Dalton Transactions 46, 739–744. (doi:10.1039/c6dt04326g)	2017	A	Unassigned	A	Unassigned	http://www.crystallography.net/cod/result/?doi=10.1039/c6dt04326g
851	2017_09	Gd(Lome)2(NO3)	TM near Ln	Gd3+	Isotropic	Kramers	100	8	4	Oxygen	Not Measured	NA	NA	NA	NA	NA	NA	NA	NA	NA	Not Measured	NA	10.1039/c6dt04326g	Lim, K. S., Kang, D. W., Song, J. H., Lee, H. G., Yang, M. & Hong, C. S. 2017 Slow relaxation dynamics of a mononuclear Er(iii) complex surrounded by a ligand environment with anisotropic charge density. Dalton Transactions 46, 739–744. (doi:10.1039/c6dt04326g)	2017	A	Unassigned	A	Unassigned	http://www.crystallography.net/cod/result/?doi=10.1039/c6dt04326g
852	2017_10	[Zn2GdL2]·2ClO4·H2O	TM near Ln	Gd3+	Isotropic	Kramers	100	8	2	Oxygen	Not Measured	NA	NA	NA	NA	NA	NA	NA	NA	NA	Not Measured	NA	10.1039/c6dt04027f	Wen, H.-R., Dong, P.-P., Liu, S.-J., Liao, J.-S., Liang, F.-Y. & Liu, C.-M. 2017 3d–4f heterometallic trinuclear complexes derived from amine-phenol tripodal ligands exhibiting magnetic and luminescent properties. Dalton Transactions 46, 1153–1162. (doi:10.1039/c6dt04027f)	2017	A	Unassigned	A	Unassigned	http://www.crystallography.net/cod/result/?doi=10.1039/c6dt04027f
853	2017_10	[Zn2DyL2]·2ClO4·H2O	TM near Ln	Dy3+	Oblate	Kramers	100	8	2	Oxygen	Not Measured	NA	24	2000	NA	124.5	NA	NA	8.33e-7	NA	Pinched Hysteresis	2	10.1039/c6dt04027f	Wen, H.-R., Dong, P.-P., Liu, S.-J., Liao, J.-S., Liang, F.-Y. & Liu, C.-M. 2017 3d–4f heterometallic trinuclear complexes derived from amine-phenol tripodal ligands exhibiting magnetic and luminescent properties. Dalton Transactions 46, 1153–1162. (doi:10.1039/c6dt04027f)	2017	B	II	C	V	http://www.crystallography.net/cod/result/?doi=10.1039/c6dt04027f
854	2017_11	[Dy(12-crown-4) (NO3)3]	Mixed Ligands	Dy3+	Oblate	Kramers	100	NA	4	Oxygen	Freq-dependent X''	NA	5	500	NA	75.92	6.53	NA	6.8e-11	NA	Not Measured	NA	10.1039/c6dt04353d	Gao, F., Yang, F.-L., Feng, X., Xu, H., Sun, W., Liu, H. & Li, X.-L. 2017 Half-sandwich lanthanide crown ether complexes with the slow relaxation of magnetization and photoluminescence behaviors. Dalton Transactions 46, 1317–1323. (doi:10.1039/c6dt04353d)	2017	B	II	C	III	http://www.crystallography.net/cod/result/?doi=10.1039/c6dt04353d
855	2017_11	[Tb(12-crown-4) (NO3)3]	Mixed Ligands	Tb3+	Oblate	Non-Kramers	100	NA	4	Oxygen	No Freq-dependent X''	NA	NA	NA	NA	NA	NA	NA	NA	NA	Not Measured	NA	10.1039/c6dt04353d	Gao, F., Yang, F.-L., Feng, X., Xu, H., Sun, W., Liu, H. & Li, X.-L. 2017 Half-sandwich lanthanide crown ether complexes with the slow relaxation of magnetization and photoluminescence behaviors. Dalton Transactions 46, 1317–1323. (doi:10.1039/c6dt04353d)	2017	B	Unassigned	E	Unassigned	http://www.crystallography.net/cod/result/?doi=10.1039/c6dt04353d
856	2017_11	[Ho(12-crown-4) (NO3)3]	Mixed Ligands	Ho3+	Oblate	Non-Kramers	100	NA	4	Oxygen	No Freq-dependent X''	NA	NA	NA	NA	NA	NA	NA	NA	NA	Not Measured	NA	10.1039/c6dt04353d	Gao, F., Yang, F.-L., Feng, X., Xu, H., Sun, W., Liu, H. & Li, X.-L. 2017 Half-sandwich lanthanide crown ether complexes with the slow relaxation of magnetization and photoluminescence behaviors. Dalton Transactions 46, 1317–1323. (doi:10.1039/c6dt04353d)	2017	B	Unassigned	E	Unassigned	http://www.crystallography.net/cod/result/?doi=10.1039/c6dt04353d
857	2017_11	[Er(12-crown-4) (NO3)3]	Mixed Ligands	Er3+	Prolate	Kramers	100	NA	4	Oxygen	No Freq-dependent X''	NA	NA	NA	NA	NA	NA	NA	NA	NA	Not Measured	NA	10.1039/c6dt04353d	Gao, F., Yang, F.-L., Feng, X., Xu, H., Sun, W., Liu, H. & Li, X.-L. 2017 Half-sandwich lanthanide crown ether complexes with the slow relaxation of magnetization and photoluminescence behaviors. Dalton Transactions 46, 1317–1323. (doi:10.1039/c6dt04353d)	2017	C	Unassigned	D	Unassigned	http://www.crystallography.net/cod/result/?doi=10.1039/c6dt04353d
858	2017_12	(NNTBS)DyI(THF)2	Mixed Ligands	Dy3+	Oblate	Kramers	100	5	4	Others	T_B3 > 2K	54	NA	NA	NA	770.8	NA	NA	8.2e-11	NA	Full Hysteresis	14	10.1021/jacs.6b12374	Harriman, K. L. M., Brosmer, J. L., Ungur, L., Diaconescu, P. L. & Murugesu, M. 2017 Pursuit of Record Breaking Energy Barriers: A Study of Magnetic Axiality in Diamide Ligated DyIII Single-Molecule Magnets. Journal of the American Chemical Society 139, 1420–1423. (doi:10.1021/jacs.6b12374)	2017	B	II	B	IV	NA
859	2017_13	[Dy(tmhd)3]2(bptz)	Radical	Dy3+	Oblate	Kramers	100	8	4	Oxygen+Nitrogen	Freq-dependent X''	NA	NA	NA	NA	NA	NA	NA	NA	NA	Not Measured	NA	10.1039/c6cc09824j	Dolinar, B. S., Gómez-Coca, S., Alexandropoulos, D. I. & Dunbar, K. R. 2017 An air stable radical-bridged dysprosium single molecule magnet and its neutral counterpart: redox switching of magnetic relaxation dynamics. Chemical Communications 53, 2283–2286. (doi:10.1039/c6cc09824j)	2017	B	Unassigned	B	Unassigned	http://www.crystallography.net/cod/result/?doi=10.1039/c6cc09824j
860	2017_13	{Cp2Co}{[Dy(tmhd)3]2(bptz)}	Radical	Dy3+	Oblate	Kramers	100	8	4	Oxygen+Nitrogen	T_B3 > 2K	4	NA	NA	NA	12.4	NA	NA	1.68e-5	NA	Not Measured	NA	10.1039/c6cc09824j	Dolinar, B. S., Gómez-Coca, S., Alexandropoulos, D. I. & Dunbar, K. R. 2017 An air stable radical-bridged dysprosium single molecule magnet and its neutral counterpart: redox switching of magnetic relaxation dynamics. Chemical Communications 53, 2283–2286. (doi:10.1039/c6cc09824j)	2017	B	II	B	VII	http://www.crystallography.net/cod/result/?doi=10.1039/c6cc09824j
861	2017_15	[Pr(hfac)3(NITIn)(H2O)]·XCH2Cl2·YC7H16	Radical	Pr3+	Oblate	Non-Kramers	100	9	5	Oxygen+Nitrogen	Not Measured	NA	NA	NA	NA	NA	NA	NA	NA	NA	Not Measured	NA	10.1016/j.ica.2016.11.002	Li, X., Li, T., Shi, X. J. & Tian, L. 2017 A family of 2p-4f complexes based on indazole radical: Syntheses, structures and magnetic properties. Inorganica Chimica Acta 456, 216–223. (doi:10.1016/j.ica.2016.11.002)	2017	B	Unassigned	E	Unassigned	https://www.ccdc.cam.ac.uk/structures/Search?Ccdcid=1490879
862	2017_15	[Sm(hfac)3(NITIn)(H2O)]·XCH2Cl2·YC7H16	Radical	Sm3+	Prolate	Kramers	100	9	5	Oxygen+Nitrogen	Not Measured	NA	NA	NA	NA	NA	NA	NA	NA	NA	Not Measured	NA	10.1016/j.ica.2016.11.002	Li, X., Li, T., Shi, X. J. & Tian, L. 2017 A family of 2p-4f complexes based on indazole radical: Syntheses, structures and magnetic properties. Inorganica Chimica Acta 456, 216–223. (doi:10.1016/j.ica.2016.11.002)	2017	C	Unassigned	D	Unassigned	https://www.ccdc.cam.ac.uk/structures/Search?Ccdcid=1490880
863	2017_15	[Gd(hfac)3(NITIn)(H2O)]·XCH2Cl2·YC7H16	Radical	Gd3+	Isotropic	Kramers	100	9	5	Oxygen+Nitrogen	Not Measured	NA	NA	NA	NA	NA	NA	NA	NA	NA	Not Measured	NA	10.1016/j.ica.2016.11.002	Li, X., Li, T., Shi, X. J. & Tian, L. 2017 A family of 2p-4f complexes based on indazole radical: Syntheses, structures and magnetic properties. Inorganica Chimica Acta 456, 216–223. (doi:10.1016/j.ica.2016.11.002)	2017	A	Unassigned	A	Unassigned	https://www.ccdc.cam.ac.uk/structures/Search?Ccdcid=1490881
864	2017_15	[Tb(hfac)3(NITIn)]	Radical	Tb3+	Oblate	Non-Kramers	100	8	4	Oxygen+Nitrogen	Freq-dependent X''	NA	NA	NA	NA	1.4	NA	NA	2.4e-7	NA	Not Measured	NA	10.1016/j.ica.2016.11.002	Li, X., Li, T., Shi, X. J. & Tian, L. 2017 A family of 2p-4f complexes based on indazole radical: Syntheses, structures and magnetic properties. Inorganica Chimica Acta 456, 216–223. (doi:10.1016/j.ica.2016.11.002)	2017	B	II	E	VII	https://www.ccdc.cam.ac.uk/structures/Search?Ccdcid=1490882
865	2017_15	[Dy(hfac)3(NITIn)]	Radical	Dy3+	Oblate	Kramers	100	8	4	Oxygen+Nitrogen	Freq-dependent X''	NA	NA	NA	NA	0.4	NA	NA	9.9e-6	NA	Not Measured	NA	10.1016/j.ica.2016.11.002	Li, X., Li, T., Shi, X. J. & Tian, L. 2017 A family of 2p-4f complexes based on indazole radical: Syntheses, structures and magnetic properties. Inorganica Chimica Acta 456, 216–223. (doi:10.1016/j.ica.2016.11.002)	2017	B	II	B	VII	https://www.ccdc.cam.ac.uk/structures/Search?Ccdcid=1490883
866	2017_16	{[Dy1,5(acac)1.5(L)3][Dy1,5(acac)1.5(L)3]·0,5H2O}n	Schiff Base	Dy3+	Oblate	Kramers	100	8	3	Oxygen+Nitrogen	T_B3 > 2K	11.5	NA	NA	X''(T)	108	70	NA	1.02e-8	NA	Not Measured	NA	10.1016/j.ica.2016.11.002	Li, X., Li, T., Shi, X. J. & Tian, L. 2017 A family of 2p-4f complexes based on indazole radical: Syntheses, structures and magnetic properties. Inorganica Chimica Acta 456, 216–223. (doi:10.1016/j.ica.2016.11.002)	2017	B	II	B	III	https://www.ccdc.cam.ac.uk/structures/Search?Ccdcid=1490884
867	2017_16	{[(Y1-xDyx)1.5 (acac)1.5(L)3][(Y1-xDyx)1.5 (acac)1.5(L)3]·0,5H2O}n	Schiff Base	Dy3+	Oblate	Kramers	5	8	3	Oxygen+Nitrogen	T_B3 > 2K	11	NA	NA	NA	NA	NA	NA	NA	NA	Not Measured	NA	10.1016/j.ica.2016.12.001	Liu, L., Li, Y., Deng, S.-X. & Zhang, Y.-P. 2017 A dysprosium(III) complex based on Schiff-base ligand exhibiting two magnetic relaxation processes. Inorganica Chimica Acta 457, 1–6. (doi:10.1016/j.ica.2016.12.001)	2017	B	Unassigned	B	Unassigned	https://www.ccdc.cam.ac.uk/structures/Search?Ccdcid=1439217
868	2017_17	[Dy(L)(tta)3]	Mixed Ligands	Dy3+	Oblate	Kramers	100	8	4	Oxygen+Nitrogen	Not Measured	NA	NA	NA	NA	94	23	NA	2e-7	NA	Not Measured	NA	10.3390/magnetochemistry3010002	Fernandez-Garcia, G. et al. 2016 Slow Magnetic Relaxation in Chiral Helicene-Based Coordination Complex of Dysprosium. Magnetochemistry 3, 2. (doi:10.3390/magnetochemistry3010002)	2017	B	II	B	III	https://www.ccdc.cam.ac.uk/structures/Search?Ccdcid=1510324
869	2017_20	Dy(BFTA)3(H2O)2	Mixed Ligands	Dy3+	Oblate	Kramers	100	8	5	Oxygen	T_B3 > 2K	17	NA	NA	X''(T)	93	NA	NA	1.1e-6	NA	Pinched Hysteresis	NA	10.1021/acs.inorgchem.7b00057	Cen, P.-P., Zhang, S., Liu, X.-Y., Song, W.-M., Zhang, Y.-Q., Xie, G. & Chen, S.-P. 2017 Electrostatic Potential Determined Magnetic Dynamics Observed in Two Mononuclear β-Diketone Dysprosium(III) Single-Molecule Magnets. Inorganic Chemistry 56, 3644–3656. (doi:10.1021/acs.inorgchem.7b00057)	2017	B	II	B	III	http://www.crystallography.net/cod/result/?doi=10.1021/acs.inorgchem.7b00057
870	2017_20	Dy(BFTA)3bpy	Mixed Ligands	Dy3+	Oblate	Kramers	100	8	4	Oxygen+Nitrogen	Freq-dependent X''	NA	NA	NA	NA	NA	NA	NA	NA	NA	Pinched Hysteresis	1.8	10.1021/acs.inorgchem.7b00057	Cen, P.-P., Zhang, S., Liu, X.-Y., Song, W.-M., Zhang, Y.-Q., Xie, G. & Chen, S.-P. 2017 Electrostatic Potential Determined Magnetic Dynamics Observed in Two Mononuclear β-Diketone Dysprosium(III) Single-Molecule Magnets. Inorganic Chemistry 56, 3644–3656. (doi:10.1021/acs.inorgchem.7b00057)	2017	B	Unassigned	B	Unassigned	http://www.crystallography.net/cod/result/?doi=10.1021/acs.inorgchem.7b00057
871	2017_21	Tm(dmf)4(H2O)3(m-CN)CoIII(CN)5·1.25H2O	TM near Ln	Tm3+	Prolate	Non-Kramers	100	8	8	Oxygen+Nitrogen	No Freq-dependent X''	NA	NA	NA	Argand	NA	NA	24.8	NA	3.44827586206897e-7	Not Measured	NA	10.1039/c6dt04691f	Amjad, A., Figuerola, A. & Sorace, L. 2017 Tm(iii) complexes undergoing slow relaxation of magnetization: exchange coupling and aging effects. Dalton Transactions 46, 3848–3856. (doi:10.1039/c6dt04691f)	2017	C	Unassigned	D	Unassigned	http://www.crystallography.net/cod/result/?doi=10.1039/c6dt04691f
872	2017_22	Yb2(hfac)6(L1)2(CH2Cl2)·C6H14	Mixed Ligands	Yb3+	Prolate	Kramers	100	NA	4	Oxygen+Nitrogen	No Freq-dependent X''	NA	NA	NA	NA	NA	NA	NA	NA	NA	Not Measured	NA	10.1039/c6qi00546b	Speed, S. et al. 2017 Lanthanide complexes involving multichelating TTF-based ligands. Inorganic Chemistry Frontiers 4, 604–617. (doi:10.1039/c6qi00546b)	2017	C	Unassigned	D	Unassigned	http://www.crystallography.net/cod/result/?doi=10.1039/c6qi00546b
873	2017_22	Yb2(hfac)6(L2)(CH2Cl2)	Mixed Ligands	Yb3+	Prolate	Kramers	100	8	4	Oxygen+Nitrogen	No Freq-dependent X''	NA	NA	NA	NA	NA	NA	NA	NA	NA	Not Measured	NA	10.1039/c6qi00546b	Speed, S. et al. 2017 Lanthanide complexes involving multichelating TTF-based ligands. Inorganic Chemistry Frontiers 4, 604–617. (doi:10.1039/c6qi00546b)	2017	C	Unassigned	D	Unassigned	http://www.crystallography.net/cod/result/?doi=10.1039/c6qi00546b
874	2017_22	Dy2(hfac)6(L2)(CH2Cl2)	Mixed Ligands	Dy3+	Oblate	Kramers	100	8	4	Oxygen+Nitrogen	Not Measured	NA	NA	NA	Argand	56.9	NA	NA	3.7e-7	NA	Pinched Hysteresis	0.47	10.1039/c6qi00546b	Speed, S. et al. 2017 Lanthanide complexes involving multichelating TTF-based ligands. Inorganic Chemistry Frontiers 4, 604–617. (doi:10.1039/c6qi00546b)	2017	B	II	B	III	http://www.crystallography.net/cod/result/?doi=10.1039/c6qi00546b
875	2017_23	K2[N(CH3)4]5H4[Dy(α-PW11O39)2]·21H2O	POM	Dy3+	Oblate	Kramers	100	8	2	Oxygen	No Freq-dependent X''	NA	NA	NA	X''(T)	55	NA	NA	9.6e-12	NA	No Hysteresis	NA	10.1021/acs.cgd.6b01895	Ma, P., Hu, F., Huo, Y., Zhang, D., Zhang, C., Niu, J. & Wang, J. 2017 Magnetoluminescent Bifunctional Dysprosium-Based Phosphotungstates with Synthesis and Correlations between Structures and Properties. Crystal Growth & Design 17, 1947–1956. (doi:10.1021/acs.cgd.6b01895)	2017	B	II	B	V	https://www.ccdc.cam.ac.uk/structures/Search?Ccdcid=1521758
876	2017_24	[Tm(COT)I(THF)2]	Mixed Ligands	Tm3+	Prolate	Non-Kramers	100	4	4	Others	No Freq-dependent X''	NA	NA	NA	Argand	NA	NA	7.93	NA	1.18e-4	Full Hysteresis	1.8	10.1021/acs.organomet.7b00449	Harriman, K. L. M., Korobkov, I. & Murugesu, M. 2017 From a Piano Stool to a Sandwich: A Stepwise Route for Improving the Slow Magnetic Relaxation Properties of Thulium. Organometallics 36, 4515–4518. (doi:10.1021/acs.organomet.7b00449)	2017	C	Unassigned	D	Unassigned	NA
877	2017_24	[K(18-crown-6)(THF)2][Tm(COT)2]	Metallocene	Tm3+	Prolate	Non-Kramers	100	2	2	Carbon (aromatic rings)	No Freq-dependent X''	NA	NA	NA	Argand	NA	NA	53.3	NA	1.28e-4	Full Hysteresis	1.8	10.1021/acs.organomet.7b00449	Harriman, K. L. M., Korobkov, I. & Murugesu, M. 2017 From a Piano Stool to a Sandwich: A Stepwise Route for Improving the Slow Magnetic Relaxation Properties of Thulium. Organometallics 36, 4515–4518. (doi:10.1021/acs.organomet.7b00449)	2017	E	Unassigned	G	Unassigned	NA
878	2017_25	[DyIII(HL)2(NO3)3]	Schiff Base	Dy3+	Oblate	Kramers	100	NA	5	Oxygen	Not Measured	NA	NA	NA	Argand	23.8	NA	NA	2.47e-6	NA	Not Measured	NA	10.1002/chem.201700399	Upadhyay, A. et al. 2017 Role of the Diamagnetic Zinc(II) Ion in Determining the Electronic Structure of Lanthanide Single-Ion Magnets. Chemistry - A European Journal 23, 4903–4916. (doi:10.1002/chem.201700399)	2017	B	II	C	III	https://www.ccdc.cam.ac.uk/structures/Search?Ccdcid=916656
879	2017_25	[PrIII(HL)2(NO3)3]	Schiff Base	Pr3+	Oblate	Non-Kramers	100	NA	5	Oxygen	No Freq-dependent X''	NA	NA	NA	NA	NA	NA	NA	NA	NA	Not Measured	NA	10.1002/chem.201700399	Upadhyay, A. et al. 2017 Role of the Diamagnetic Zinc(II) Ion in Determining the Electronic Structure of Lanthanide Single-Ion Magnets. Chemistry - A European Journal 23, 4903–4916. (doi:10.1002/chem.201700399)	2017	B	Unassigned	E	Unassigned	https://www.ccdc.cam.ac.uk/structures/Search?Ccdcid=990256
880	2017_25	[ZnIIDyIII(L)2(CH3CO2)(NO3)2]	Schiff Base	Dy3+	Oblate	Kramers	100	9	5	Oxygen	Not Measured	NA	NA	NA	Argand	119	NA	NA	1.36e-8	NA	Not Measured	NA	10.1002/chem.201700399	Upadhyay, A. et al. 2017 Role of the Diamagnetic Zinc(II) Ion in Determining the Electronic Structure of Lanthanide Single-Ion Magnets. Chemistry - A European Journal 23, 4903–4916. (doi:10.1002/chem.201700399)	2017	B	II	C	III	https://www.ccdc.cam.ac.uk/structures/Search?Ccdcid=990257
881	2017_25	[ZnII2PrIII(L)2(CH3CO2)4(NO3)]	Schiff Base	Pr3+	Oblate	Non-Kramers	100	NA	7	Oxygen	No Freq-dependent X''	NA	NA	NA	NA	NA	NA	NA	NA	NA	Not Measured	NA	10.1002/chem.201700399	Upadhyay, A. et al. 2017 Role of the Diamagnetic Zinc(II) Ion in Determining the Electronic Structure of Lanthanide Single-Ion Magnets. Chemistry - A European Journal 23, 4903–4916. (doi:10.1002/chem.201700399)	2017	B	Unassigned	E	Unassigned	https://www.ccdc.cam.ac.uk/structures/Search?Ccdcid=1471848
882	2017_25	[ZnIIDyIII(L)2(CH3CO2)(NO3)2]	Schiff Base	Dy3+	Oblate	Kramers	NA	9	5	Oxygen	Not Measured	NA	NA	NA	Argand	128.3	NA	NA	1.04e-11	NA	Not Measured	NA	10.1002/chem.201700399	Upadhyay, A. et al. 2017 Role of the Diamagnetic Zinc(II) Ion in Determining the Electronic Structure of Lanthanide Single-Ion Magnets. Chemistry - A European Journal 23, 4903–4916. (doi:10.1002/chem.201700399)	2017	B	II	C	III	NA
883	2017_26	Pr(Trenovan)	Other Families	Pr3+	Oblate	Non-Kramers	100	6	NA	Oxygen+Nitrogen	No Freq-dependent X''	NA	NA	NA	NA	NA	NA	NA	NA	NA	Not Measured	NA	10.1021/acs.inorgchem.7b00413	Lucaccini, E., Baldoví, J. J., Chelazzi, L., Barra, A.-L., Grepioni, F., Costes, J.-P. & Sorace, L. 2017 Electronic Structure and Magnetic Anisotropy in Lanthanoid Single-Ion Magnets with C3 Symmetry: The Ln(trenovan) Series. Inorganic Chemistry 56, 4728–4738. (doi:10.1021/acs.inorgchem.7b00413)	2017	B	Unassigned	E	Unassigned	http://www.crystallography.net/cod/result/?doi=10.1021/acs.inorgchem.7b00413
884	2017_26	Nd(Trenovan)	Other Families	Nd3+	Oblate	Kramers	100	6	NA	Oxygen+Nitrogen	No Freq-dependent X''	NA	NA	NA	NA	NA	NA	NA	NA	NA	Not Measured	NA	10.1021/acs.inorgchem.7b00413	Lucaccini, E., Baldoví, J. J., Chelazzi, L., Barra, A.-L., Grepioni, F., Costes, J.-P. & Sorace, L. 2017 Electronic Structure and Magnetic Anisotropy in Lanthanoid Single-Ion Magnets with C3 Symmetry: The Ln(trenovan) Series. Inorganic Chemistry 56, 4728–4738. (doi:10.1021/acs.inorgchem.7b00413)	2017	B	Unassigned	C	Unassigned	http://www.crystallography.net/cod/result/?doi=10.1021/acs.inorgchem.7b00413
885	2017_26	Sm(Trenovan)	Other Families	Sm3+	Prolate	Kramers	100	6	NA	Oxygen+Nitrogen	No Freq-dependent X''	NA	NA	NA	NA	NA	NA	NA	NA	NA	Not Measured	NA	10.1021/acs.inorgchem.7b00413	Lucaccini, E., Baldoví, J. J., Chelazzi, L., Barra, A.-L., Grepioni, F., Costes, J.-P. & Sorace, L. 2017 Electronic Structure and Magnetic Anisotropy in Lanthanoid Single-Ion Magnets with C3 Symmetry: The Ln(trenovan) Series. Inorganic Chemistry 56, 4728–4738. (doi:10.1021/acs.inorgchem.7b00413)	2017	C	Unassigned	D	Unassigned	http://www.crystallography.net/cod/result/?doi=10.1021/acs.inorgchem.7b00413
886	2017_26	Gd(Trenovan)	Other Families	Gd3+	Isotropic	Kramers	100	6	NA	Oxygen+Nitrogen	No Freq-dependent X''	NA	NA	NA	NA	NA	NA	NA	NA	NA	Not Measured	NA	10.1021/acs.inorgchem.7b00413	Lucaccini, E., Baldoví, J. J., Chelazzi, L., Barra, A.-L., Grepioni, F., Costes, J.-P. & Sorace, L. 2017 Electronic Structure and Magnetic Anisotropy in Lanthanoid Single-Ion Magnets with C3 Symmetry: The Ln(trenovan) Series. Inorganic Chemistry 56, 4728–4738. (doi:10.1021/acs.inorgchem.7b00413)	2017	A	Unassigned	A	Unassigned	http://www.crystallography.net/cod/result/?doi=10.1021/acs.inorgchem.7b00413
887	2017_26	Tb(Trenovan)	Other Families	Tb3+	Oblate	Non-Kramers	100	6	NA	Oxygen+Nitrogen	No Freq-dependent X''	NA	NA	NA	NA	NA	NA	NA	NA	NA	Not Measured	NA	10.1021/acs.inorgchem.7b00413	Lucaccini, E., Baldoví, J. J., Chelazzi, L., Barra, A.-L., Grepioni, F., Costes, J.-P. & Sorace, L. 2017 Electronic Structure and Magnetic Anisotropy in Lanthanoid Single-Ion Magnets with C3 Symmetry: The Ln(trenovan) Series. Inorganic Chemistry 56, 4728–4738. (doi:10.1021/acs.inorgchem.7b00413)	2017	B	Unassigned	E	Unassigned	http://www.crystallography.net/cod/result/?doi=10.1021/acs.inorgchem.7b00413
888	2017_26	Dy(Trenovan)	Other Families	Dy3+	Oblate	Kramers	100	6	NA	Oxygen+Nitrogen	No Freq-dependent X''	NA	NA	NA	NA	NA	NA	NA	NA	NA	Not Measured	NA	10.1021/acs.inorgchem.7b00413	Lucaccini, E., Baldoví, J. J., Chelazzi, L., Barra, A.-L., Grepioni, F., Costes, J.-P. & Sorace, L. 2017 Electronic Structure and Magnetic Anisotropy in Lanthanoid Single-Ion Magnets with C3 Symmetry: The Ln(trenovan) Series. Inorganic Chemistry 56, 4728–4738. (doi:10.1021/acs.inorgchem.7b00413)	2017	B	Unassigned	C	Unassigned	http://www.crystallography.net/cod/result/?doi=10.1021/acs.inorgchem.7b00413
889	2017_26	Ho(Trenovan)	Other Families	Ho3+	Oblate	Non-Kramers	100	6	NA	Oxygen+Nitrogen	No Freq-dependent X''	NA	NA	NA	NA	NA	NA	NA	NA	NA	Not Measured	NA	10.1021/acs.inorgchem.7b00413	Lucaccini, E., Baldoví, J. J., Chelazzi, L., Barra, A.-L., Grepioni, F., Costes, J.-P. & Sorace, L. 2017 Electronic Structure and Magnetic Anisotropy in Lanthanoid Single-Ion Magnets with C3 Symmetry: The Ln(trenovan) Series. Inorganic Chemistry 56, 4728–4738. (doi:10.1021/acs.inorgchem.7b00413)	2017	B	Unassigned	E	Unassigned	http://www.crystallography.net/cod/result/?doi=10.1021/acs.inorgchem.7b00413
890	2017_26	Er(Trenovan)	Other Families	Er3+	Prolate	Kramers	100	6	NA	Oxygen+Nitrogen	No Freq-dependent X''	NA	NA	NA	NA	NA	NA	NA	NA	NA	Not Measured	NA	10.1021/acs.inorgchem.7b00413	Lucaccini, E., Baldoví, J. J., Chelazzi, L., Barra, A.-L., Grepioni, F., Costes, J.-P. & Sorace, L. 2017 Electronic Structure and Magnetic Anisotropy in Lanthanoid Single-Ion Magnets with C3 Symmetry: The Ln(trenovan) Series. Inorganic Chemistry 56, 4728–4738. (doi:10.1021/acs.inorgchem.7b00413)	2017	C	Unassigned	D	Unassigned	http://www.crystallography.net/cod/result/?doi=10.1021/acs.inorgchem.7b00413
891	2017_26	Tm(Trenovan)	Other Families	Tm3+	Prolate	Non-Kramers	100	6	NA	Oxygen+Nitrogen	No Freq-dependent X''	NA	NA	NA	NA	NA	NA	NA	NA	NA	Not Measured	NA	10.1021/acs.inorgchem.7b00413	Lucaccini, E., Baldoví, J. J., Chelazzi, L., Barra, A.-L., Grepioni, F., Costes, J.-P. & Sorace, L. 2017 Electronic Structure and Magnetic Anisotropy in Lanthanoid Single-Ion Magnets with C3 Symmetry: The Ln(trenovan) Series. Inorganic Chemistry 56, 4728–4738. (doi:10.1021/acs.inorgchem.7b00413)	2017	C	Unassigned	D	Unassigned	http://www.crystallography.net/cod/result/?doi=10.1021/acs.inorgchem.7b00413
892	2017_26	Yb(Trenovan)	Other Families	Yb3+	Prolate	Kramers	100	6	NA	Oxygen+Nitrogen	No Freq-dependent X''	NA	NA	NA	NA	NA	NA	NA	NA	NA	Not Measured	NA	10.1021/acs.inorgchem.7b00413	Lucaccini, E., Baldoví, J. J., Chelazzi, L., Barra, A.-L., Grepioni, F., Costes, J.-P. & Sorace, L. 2017 Electronic Structure and Magnetic Anisotropy in Lanthanoid Single-Ion Magnets with C3 Symmetry: The Ln(trenovan) Series. Inorganic Chemistry 56, 4728–4738. (doi:10.1021/acs.inorgchem.7b00413)	2017	C	Unassigned	D	Unassigned	http://www.crystallography.net/cod/result/?doi=10.1021/acs.inorgchem.7b00413
893	2017_26	Y/Gd(Trenovan)	Other Families	Gd3+	Isotropic	Kramers	5.6	6	NA	Oxygen+Nitrogen	No Freq-dependent X''	NA	NA	NA	NA	NA	NA	NA	NA	NA	Not Measured	NA	10.1021/acs.inorgchem.7b00413	Lucaccini, E., Baldoví, J. J., Chelazzi, L., Barra, A.-L., Grepioni, F., Costes, J.-P. & Sorace, L. 2017 Electronic Structure and Magnetic Anisotropy in Lanthanoid Single-Ion Magnets with C3 Symmetry: The Ln(trenovan) Series. Inorganic Chemistry 56, 4728–4738. (doi:10.1021/acs.inorgchem.7b00413)	2017	A	Unassigned	A	Unassigned	http://www.crystallography.net/cod/result/?doi=10.1021/acs.inorgchem.7b00413
894	2017_26	Y/Dy(Trenovan)	Other Families	Dy3+	Oblate	Kramers	8.2	6	NA	Oxygen+Nitrogen	No Freq-dependent X''	NA	NA	NA	NA	NA	NA	NA	NA	NA	Not Measured	NA	10.1021/acs.inorgchem.7b00413	Lucaccini, E., Baldoví, J. J., Chelazzi, L., Barra, A.-L., Grepioni, F., Costes, J.-P. & Sorace, L. 2017 Electronic Structure and Magnetic Anisotropy in Lanthanoid Single-Ion Magnets with C3 Symmetry: The Ln(trenovan) Series. Inorganic Chemistry 56, 4728–4738. (doi:10.1021/acs.inorgchem.7b00413)	2017	B	Unassigned	C	Unassigned	http://www.crystallography.net/cod/result/?doi=10.1021/acs.inorgchem.7b00413
895	2017_27	[Dy(CyPh2PO)2(H2O)5]Br3·2(CyPh2PO)·EtOH·3H2O	Mixed Ligands	Dy3+	Oblate	Kramers	100	7	7	Oxygen	T_B3 > 2K	30	NA	NA	Argand	508	NA	NA	8.6e-12	NA	Full Hysteresis	19	10.1002/chem.201606029	Chen, Y.-C. et al. 2017 Dynamic Magnetic and Optical Insight into a High Performance Pentagonal Bipyramidal DyIII Single-Ion Magnet. Chemistry - A European Journal 23, 5708–5715. (doi:10.1002/chem.201606029)	2017	B	II	B	III	https://www.ccdc.cam.ac.uk/structures/Search?Ccdcid=1519258
896	2017_27	[Y/Dy(CyPh2PO)2(H2O)5]Br3·2(CyPh2PO)·EtOH·3H2O	Mixed Ligands	Dy3+	Oblate	Kramers	5	7	7	Oxygen	Not Measured	NA	NA	NA	Argand	467	NA	NA	2.4e-11	NA	Full Hysteresis	19	10.1002/chem.201606029	Chen, Y.-C. et al. 2017 Dynamic Magnetic and Optical Insight into a High Performance Pentagonal Bipyramidal DyIII Single-Ion Magnet. Chemistry - A European Journal 23, 5708–5715. (doi:10.1002/chem.201606029)	2017	B	II	B	III	https://www.ccdc.cam.ac.uk/structures/Search?Ccdcid=1519259
897	2017_28	[Dy(tbpy)2(NO3)(DMF)]⋅DMF	Mixed Ligands	Dy3+	Oblate	Kramers	100	9	4	Oxygen+Nitrogen	Not Measured	NA	4.3	2000	X''(T)	22.61	NA	NA	9.77e-7	NA	Not Measured	NA	10.1016/j.inoche.2017.03.016	Wen, H.-R., Liang, F.-Y., Zou, Z.-G., Liu, S.-J., Liao, J.-S. & Chen, J.-L. 2017 Mononuclear Dy(III) complex based on bipyridyl-tetrazolate ligand with field-induced single-ion magnet behavior and luminescent properties. Inorganic Chemistry Communications 79, 41–45. (doi:10.1016/j.inoche.2017.03.016)	2017	B	II	B	III	https://www.ccdc.cam.ac.uk/structures/Search?Ccdcid=1529317
898	2017_29	[Dy2(PDOA)3(H2O)6]·3.5H2O	Mixed Ligands	Dy3+	Oblate	Kramers	100	9	6	Oxygen	Not Measured	NA	5	2000	Argand	55.6	NA	97.8	NA	2.4e-9	Not Measured	NA	10.1039/c7dt00069c	Boča, R., Stolárová, M., Falvello, L. R., Tomás, M., Titiš, J. & Černák, J. 2017 Slow magnetic relaxations in a ladder-type Dy(iii) complex and its dinuclear analogue. Dalton Transactions 46, 5344–5351. (doi:10.1039/c7dt00069c)	2017	B	Unassigned	C	Unassigned	http://www.crystallography.net/cod/result/?doi=10.1039/c7dt00069c
899	2017_30	ZnTb(HL)(NO3)(OAc)(H2O)](NO3)	TM near Ln	Tb3+	Oblate	Non-Kramers	100	8	4	Oxygen	No Freq-dependent X''	NA	NA	NA	NA	NA	NA	NA	NA	NA	Not Measured	NA	10.1021/acs.inorgchem.7b00165	Fondo, M., Corredoira-Vázquez, J., García-Deibe, A. M., Sanmartín-Matalobos, J., Herrera, J. M. & Colacio, E. 2017 Designing Ligands to Isolate ZnLn and Zn2Ln Complexes: Field-Induced Single-Ion Magnet Behavior of the ZnDy, Zn2Dy, and Zn2Er Analogues. Inorganic Chemistry 56, 5646–5656. (doi:10.1021/acs.inorgchem.7b00165)	2017	B	Unassigned	E	Unassigned	http://www.crystallography.net/cod/result/?doi=10.1021/acs.inorgchem.7b00165
900	2017_30	ZnDy(HL)(NO3)(OAc)(CH3OH)](NO3)	TM near Ln	Dy3+	Oblate	Kramers	100	8	4	Oxygen	No Freq-dependent X''	NA	6.3	1000	X''(T)	35.08	NA	41.05	NA	2.16e-7	Not Measured	NA	10.1021/acs.inorgchem.7b00165	Fondo, M., Corredoira-Vázquez, J., García-Deibe, A. M., Sanmartín-Matalobos, J., Herrera, J. M. & Colacio, E. 2017 Designing Ligands to Isolate ZnLn and Zn2Ln Complexes: Field-Induced Single-Ion Magnet Behavior of the ZnDy, Zn2Dy, and Zn2Er Analogues. Inorganic Chemistry 56, 5646–5656. (doi:10.1021/acs.inorgchem.7b00165)	2017	B	Unassigned	C	Unassigned	http://www.crystallography.net/cod/result/?doi=10.1021/acs.inorgchem.7b00165
901	2017_30	ZnEr(HL)(NO3)(OAc)(CH3OH)](NO3)	TM near Ln	Er3+	Prolate	Kramers	100	8	4	Oxygen	No Freq-dependent X''	NA	NA	NA	NA	NA	NA	NA	NA	NA	Not Measured	NA	10.1021/acs.inorgchem.7b00165	Fondo, M., Corredoira-Vázquez, J., García-Deibe, A. M., Sanmartín-Matalobos, J., Herrera, J. M. & Colacio, E. 2017 Designing Ligands to Isolate ZnLn and Zn2Ln Complexes: Field-Induced Single-Ion Magnet Behavior of the ZnDy, Zn2Dy, and Zn2Er Analogues. Inorganic Chemistry 56, 5646–5656. (doi:10.1021/acs.inorgchem.7b00165)	2017	C	Unassigned	D	Unassigned	http://www.crystallography.net/cod/result/?doi=10.1021/acs.inorgchem.7b00165
902	2017_30	Zn2Dy(L)(NO3)2(OAc)2(H2O)	TM near Ln	Dy3+	Oblate	Kramers	100	9	5	Oxygen	No Freq-dependent X''	NA	8	1000	X''(T)	46.92	NA	47.69	NA	4.6e-7	Not Measured	NA	10.1021/acs.inorgchem.7b00165	Fondo, M., Corredoira-Vázquez, J., García-Deibe, A. M., Sanmartín-Matalobos, J., Herrera, J. M. & Colacio, E. 2017 Designing Ligands to Isolate ZnLn and Zn2Ln Complexes: Field-Induced Single-Ion Magnet Behavior of the ZnDy, Zn2Dy, and Zn2Er Analogues. Inorganic Chemistry 56, 5646–5656. (doi:10.1021/acs.inorgchem.7b00165)	2017	B	Unassigned	C	Unassigned	http://www.crystallography.net/cod/result/?doi=10.1021/acs.inorgchem.7b00165
903	2017_30	Zn2Er(L)(NO3)2(OAc)2(H2O)	TM near Ln	Er3+	Prolate	Kramers	100	9	5	Oxygen	No Freq-dependent X''	NA	3.75	1000	X''(T)	12.59	NA	20.81	NA	7.48e-7	Not Measured	NA	10.1021/acs.inorgchem.7b00165	Fondo, M., Corredoira-Vázquez, J., García-Deibe, A. M., Sanmartín-Matalobos, J., Herrera, J. M. & Colacio, E. 2017 Designing Ligands to Isolate ZnLn and Zn2Ln Complexes: Field-Induced Single-Ion Magnet Behavior of the ZnDy, Zn2Dy, and Zn2Er Analogues. Inorganic Chemistry 56, 5646–5656. (doi:10.1021/acs.inorgchem.7b00165)	2017	C	Unassigned	D	Unassigned	http://www.crystallography.net/cod/result/?doi=10.1021/acs.inorgchem.7b00165
904	2017_31	TbPc2	LnPc2	Tb3+	Oblate	Non-Kramers	100	8	2	Nitrogen	T_B3 > 2K	NA	NA	NA	Argand	753.12	NA	NA	7.7e-12	NA	Not Measured	NA	10.3390/molecules22060999	Yamabayashi, T., Katoh, K., Breedlove, B. & Yamashita, M. 2017 Molecular Orientation of a Terbium(III)-Phthalocyaninato Double-Decker Complex for Effective Suppression of Quantum Tunneling of the Magnetization. Molecules 22, 999. (doi:10.3390/molecules22060999)	2017	D	III	F	VIII	NA
905	2017_31	TbPc2·CH2Cl2	LnPc2	Tb3+	Oblate	Non-Kramers	100	8	2	Nitrogen	T_B3 > 2K	NA	NA	NA	Argand	800.64	NA	NA	2.2e-10	NA	Not Measured	NA	10.3390/molecules22060999	Yamabayashi, T., Katoh, K., Breedlove, B. & Yamashita, M. 2017 Molecular Orientation of a Terbium(III)-Phthalocyaninato Double-Decker Complex for Effective Suppression of Quantum Tunneling of the Magnetization. Molecules 22, 999. (doi:10.3390/molecules22060999)	2017	D	III	F	VIII	NA
906	2017_32	[Ho(Cpttt)2][B(C6F5)4]	Metallocene	Ho3+	Oblate	Non-Kramers	100	2	2	Carbon (aromatic rings)	Freq-dependent X''	NA	NA	NA	NA	32.2	NA	NA	1.1e-5	NA	Not Measured	NA	10.1021/jacs.7b11535	Goodwin, C. A. P., Reta, D., Ortu, F., Chilton, N. F. & Mills, D. P. 2017 Synthesis and Electronic Structures of Heavy Lanthanide Metallocenium Cations. Journal of the American Chemical Society 139, 18714–18724. (doi:10.1021/jacs.7b11535)	2017	E	I	G	I	https://www.ccdc.cam.ac.uk/structures/Search?Ccdcid=1579112
907	2017_32	[Dy(Cpttt)2Cl]	Mixed Ligands	Dy3+	Oblate	Kramers	100	3	3	Others	No Freq-dependent X''	NA	NA	NA	NA	54.6	NA	NA	5.1e-6	NA	Not Measured	NA	10.1021/jacs.7b11535	Goodwin, C. A. P., Reta, D., Ortu, F., Chilton, N. F. & Mills, D. P. 2017 Synthesis and Electronic Structures of Heavy Lanthanide Metallocenium Cations. Journal of the American Chemical Society 139, 18714–18724. (doi:10.1021/jacs.7b11535)	2017	B	II	C	IV	https://www.ccdc.cam.ac.uk/structures/Search?Ccdcid=1579113
908	2017_32	[Er(Cpttt)2Cl]	Mixed Ligands	Er3+	Prolate	Kramers	100	3	3	Others	No Freq-dependent X''	NA	NA	NA	NA	NA	NA	NA	NA	NA	Not Measured	NA	10.1021/jacs.7b11535	Goodwin, C. A. P., Reta, D., Ortu, F., Chilton, N. F. & Mills, D. P. 2017 Synthesis and Electronic Structures of Heavy Lanthanide Metallocenium Cations. Journal of the American Chemical Society 139, 18714–18724. (doi:10.1021/jacs.7b11535)	2017	C	Unassigned	D	Unassigned	https://www.ccdc.cam.ac.uk/structures/Search?Ccdcid=1579114
909	2017_32	[Tm(Cpttt)2Cl]	Mixed Ligands	Tm3+	Prolate	Non-Kramers	100	3	3	Others	No Freq-dependent X''	NA	NA	NA	NA	NA	NA	NA	NA	NA	Not Measured	NA	10.1021/jacs.7b11535	Goodwin, C. A. P., Reta, D., Ortu, F., Chilton, N. F. & Mills, D. P. 2017 Synthesis and Electronic Structures of Heavy Lanthanide Metallocenium Cations. Journal of the American Chemical Society 139, 18714–18724. (doi:10.1021/jacs.7b11535)	2017	C	Unassigned	D	Unassigned	https://www.ccdc.cam.ac.uk/structures/Search?Ccdcid=1579115
910	2017_32	[Yb(Cpttt)2Cl]	Mixed Ligands	Yb3+	Prolate	Kramers	100	3	3	Others	No Freq-dependent X''	NA	NA	NA	NA	NA	NA	NA	NA	NA	Not Measured	NA	10.1021/jacs.7b11535	Goodwin, C. A. P., Reta, D., Ortu, F., Chilton, N. F. & Mills, D. P. 2017 Synthesis and Electronic Structures of Heavy Lanthanide Metallocenium Cations. Journal of the American Chemical Society 139, 18714–18724. (doi:10.1021/jacs.7b11535)	2017	C	Unassigned	D	Unassigned	https://www.ccdc.cam.ac.uk/structures/Search?Ccdcid=1579116
911	2017_32	[Yb(Cpttt)2]	Mixed Ligands	Yb3+	Prolate	Kramers	100	3	3	Others	Not Measured	NA	NA	NA	NA	NA	NA	NA	NA	NA	Not Measured	NA	10.1021/jacs.7b11535	Goodwin, C. A. P., Reta, D., Ortu, F., Chilton, N. F. & Mills, D. P. 2017 Synthesis and Electronic Structures of Heavy Lanthanide Metallocenium Cations. Journal of the American Chemical Society 139, 18714–18724. (doi:10.1021/jacs.7b11535)	2017	C	Unassigned	D	Unassigned	https://www.ccdc.cam.ac.uk/structures/Search?Ccdcid=1579117
912	2017_33	[TbIII(hfac)3(phNO)(H2O)]	Radical	Tb3+	Oblate	Non-Kramers	100	8	5	Oxygen	Freq-dependent X''	NA	4	2000	NA	46.3	21	NA	1.9e-9	NA	Not Measured	NA	10.1016/j.poly.2017.02.031	Kanetomo, T., Yasui, M. & Ishida, T. 2017 Exchange-coupled terbium-radical complex Tb-phNO showing slow reversal of magnetization. Polyhedron 136, 30–34. (doi:10.1016/j.poly.2017.02.031)	2017	B	II	E	VII	NA
913	2017_33	[DyIII(hfac)3(phNO)(H2O)]	Radical	Dy3+	Oblate	Kramers	100	8	5	Oxygen	No Freq-dependent X''	NA	NA	NA	NA	NA	NA	NA	NA	NA	Not Measured	NA	10.1016/j.poly.2017.02.031	Kanetomo, T., Yasui, M. & Ishida, T. 2017 Exchange-coupled terbium-radical complex Tb-phNO showing slow reversal of magnetization. Polyhedron 136, 30–34. (doi:10.1016/j.poly.2017.02.031)	2017	B	Unassigned	B	Unassigned	NA
914	2017_34	[Tb(H2L)1.5Cl3]n	Mixed Ligands	Tb3+	Oblate	Non-Kramers	100	6	6	Others	No Freq-dependent X''	NA	NA	NA	NA	NA	NA	NA	NA	NA	Not Measured	NA	10.1016/j.poly.2017.03.040	Yue, Y., Hou, G., Yao, X. & Li, G. 2017 Single molecular magnet of lanthanide coordination polymer with 1D helical-like chain based on flexible Salen-type ligand. Polyhedron 129, 157–163. (doi:10.1016/j.poly.2017.03.040)	2017	B	Unassigned	E	Unassigned	https://www.ccdc.cam.ac.uk/structures/Search?Ccdcid=1405297
915	2017_34	[Dy(H2L)1.5Cl3]n	Mixed Ligands	Dy3+	Oblate	Kramers	100	6	6	Others	Freq-dependent X''	NA	6.3	2000	Argand	26.4	NA	NA	2.96e-6	NA	Not Measured	NA	10.1016/j.poly.2017.03.040	Yue, Y., Hou, G., Yao, X. & Li, G. 2017 Single molecular magnet of lanthanide coordination polymer with 1D helical-like chain based on flexible Salen-type ligand. Polyhedron 129, 157–163. (doi:10.1016/j.poly.2017.03.040)	2017	B	II	C	IV	https://www.ccdc.cam.ac.uk/structures/Search?Ccdcid=1405296
916	2017_34	[Ho(H2L)1.5Cl3]n	Mixed Ligands	Ho3+	Oblate	Non-Kramers	100	6	6	Others	No Freq-dependent X''	NA	NA	NA	NA	NA	NA	NA	NA	NA	Not Measured	NA	10.1016/j.poly.2017.03.040	Yue, Y., Hou, G., Yao, X. & Li, G. 2017 Single molecular magnet of lanthanide coordination polymer with 1D helical-like chain based on flexible Salen-type ligand. Polyhedron 129, 157–163. (doi:10.1016/j.poly.2017.03.040)	2017	B	Unassigned	E	Unassigned	https://www.ccdc.cam.ac.uk/structures/Search?Ccdcid=1405298
917	2017_34	[Er(H2L)1.5Cl3]n	Mixed Ligands	Er3+	Prolate	Kramers	100	6	6	Others	No Freq-dependent X''	NA	NA	NA	NA	NA	NA	NA	NA	NA	Not Measured	NA	10.1016/j.poly.2017.03.040	Yue, Y., Hou, G., Yao, X. & Li, G. 2017 Single molecular magnet of lanthanide coordination polymer with 1D helical-like chain based on flexible Salen-type ligand. Polyhedron 129, 157–163. (doi:10.1016/j.poly.2017.03.040)	2017	C	Unassigned	D	Unassigned	https://www.ccdc.cam.ac.uk/structures/Search?Ccdcid=1405294
918	2017_35	DyFc3Li2(THF)2	Other Families	Dy3+	Oblate	Kramers	100	6	6	Carbon (aromatic rings)	Not Measured	NA	NA	NA	Argand	NA	NA	159	NA	6e-8	Pinched Hysteresis	4.5	10.1021/jacs.7b01499	Latendresse, T. P., Bhuvanesh, N. S. & Nippe, M. 2017 Slow Magnetic Relaxation in a Lanthanide-[1]Metallocenophane Complex. Journal of the American Chemical Society 139, 8058–8061. (doi:10.1021/jacs.7b01499)	2017	B	Unassigned	C	Unassigned	http://www.crystallography.net/cod/result/?doi=10.1021/jacs.7b01499
919	2017_35	Dy0.08Y0.92Fc3Li2(THF)2	Other Families	Dy3+	Oblate	Kramers	8	6	6	Carbon (aromatic rings)	Not Measured	NA	NA	NA	Argand	NA	NA	155	NA	3.3e-8	Not Measured	NA	10.1021/jacs.7b01499	Latendresse, T. P., Bhuvanesh, N. S. & Nippe, M. 2017 Slow Magnetic Relaxation in a Lanthanide-[1]Metallocenophane Complex. Journal of the American Chemical Society 139, 8058–8061. (doi:10.1021/jacs.7b01499)	2017	B	Unassigned	C	Unassigned	http://www.crystallography.net/cod/result/?doi=10.1021/jacs.7b01499
920	2017_36	Dy(hfac)3(2pyNO)	Mixed Ligands	Dy3+	Oblate	Kramers	100	8	7	Oxygen+Nitrogen	No Freq-dependent X''	NA	NA	NA	NA	NA	NA	NA	NA	NA	Not Measured	NA	10.1088/1757-899X/202/1/012001	Ishida, T. 2017 Spin-Parity Behavior in the Exchange-Coupled Lanthanoid-Nitroxide Molecular Magnets. IOP Conference Series: Materials Science and Engineering 202, 012001. (doi:10.1088/1757-899x/202/1/012001)	2017	B	Unassigned	B	Unassigned	https://www.ccdc.cam.ac.uk/structures/Search?Ccdcid=1504137
921	2017_36	Ho(hfac)3(2pyNO)	Mixed Ligands	Ho3+	Oblate	Non-Kramers	100	8	7	Oxygen+Nitrogen	Freq-dependent X''	NA	NA	NA	NA	NA	NA	NA	NA	NA	Not Measured	NA	10.1088/1757-899X/202/1/012001	Ishida, T. 2017 Spin-Parity Behavior in the Exchange-Coupled Lanthanoid-Nitroxide Molecular Magnets. IOP Conference Series: Materials Science and Engineering 202, 012001. (doi:10.1088/1757-899x/202/1/012001)	2017	B	Unassigned	E	Unassigned	https://www.ccdc.cam.ac.uk/structures/Search?Ccdcid=1504138
