Repository: asche1/PyCrystalField

# Batch processing multiple single ion magnet cif files and simulating the ground state anisotropy using PyCrystalField.

## Allen Scheie, June 2021

To process the cif files, run "PCF_BatchProcessCIF.py". 
It generates the output in "calculatedOutput.tsv", a set of shape files in the /shapefiles subdirectory, 
and a set of truncated .cif files (also in the /shapefiles subdirectory) giving the ligand environment 
and orientation used for the calculation.

To add .cif files to the list, add them to the CIFs-initset directory, also adding the necessary info
to "Data_Selected_SIM_samples.tsv".

Note that this was coded on a Linux machine, so the function call to SHAPE (line 128 in

File: SIM_BatchProcess/lib/SIMDAVIS_dataset.tsv (part 13 of 19)
sample_ID	paper_number	compound	chemical_family	Ln_ion	Ln_anisotropy	Ln_Kramers	concentration	coordination_number	number_of_ligands	coordination_elements	X_im_max	T_B3	T_B3H	H	Fit	Ueff	Ueff_2	Ueff_ff	tau0	tau0_ff	Hyst	T_hyst	DOI	reference	year	mol_cluster	mag_struct_cluster	mol_cluster_2	mag_struct_cluster_2	link_to_CIF
922	2017_36	Er(hfac)3(2pyNO)	Mixed Ligands	Er3+	Prolate	Kramers	100	8	7	Oxygen+Nitrogen	No Freq-dependent X''	NA	NA	NA	NA	NA	NA	NA	NA	NA	Not Measured	NA	10.1088/1757-899X/202/1/012001	Ishida, T. 2017 Spin-Parity Behavior in the Exchange-Coupled Lanthanoid-Nitroxide Molecular Magnets. IOP Conference Series: Materials Science and Engineering 202, 012001. (doi:10.1088/1757-899x/202/1/012001)	2017	C	Unassigned	D	Unassigned	https://www.ccdc.cam.ac.uk/structures/Search?Ccdcid=1504139
923	2017_37	[(LCO)Dy(N*)2]	Mixed Ligands	Dy3+	Oblate	Kramers	100	6	3	Oxygen+Nitrogen	T_B3 > 2K	20	NA	NA	Argand	NA	NA	190	NA	1.7e-7	Pinched Hysteresis	3	10.1021/acs.inorgchem.7b00952	Liu, S.-S., Meng, Y.-S., Zhang, Y.-Q., Meng, Z.-S., Lang, K., Zhu, Z.-L., Shang, C.-F., Wang, B.-W. & Gao, S. 2017 A Six-Coordinate Dysprosium Single-Ion Magnet with Trigonal-Prismatic Geometry. Inorganic Chemistry 56, 7320–7323. (doi:10.1021/acs.inorgchem.7b00952)	2017	B	Unassigned	C	Unassigned	https://www.ccdc.cam.ac.uk/structures/Search?Ccdcid=1529445
924	2017_38	Tb(HL)2(NO3)3	Mixed Ligands	Tb3+	Oblate	Non-Kramers	100	NA	5	Oxygen	No Freq-dependent X''	NA	NA	NA	Argand	NA	NA	58.8	NA	6.31e-8	Not Measured	NA	10.1021/acs.inorgchem.7b02357	Upadhyay, A., Vignesh, K. R., Das, C., Singh, S. K., Rajaraman, G. & Shanmugam, M. 2017 Influence of the Ligand Field on the Slow Relaxation of Magnetization of Unsymmetrical Monomeric Lanthanide Complexes: Synthesis and Theoretical Studies. Inorganic Chemistry 56, 14260–14276. (doi:10.1021/acs.inorgchem.7b02357)	2017	B	Unassigned	E	Unassigned	NA
925	2017_38	Ho(HL)2(NO3)3	Mixed Ligands	Ho3+	Oblate	Non-Kramers	100	NA	5	Oxygen	No Freq-dependent X''	NA	NA	NA	Argand	NA	NA	61.7	NA	2.35e-9	Not Measured	NA	10.1021/acs.inorgchem.7b02357	Upadhyay, A., Vignesh, K. R., Das, C., Singh, S. K., Rajaraman, G. & Shanmugam, M. 2017 Influence of the Ligand Field on the Slow Relaxation of Magnetization of Unsymmetrical Monomeric Lanthanide Complexes: Synthesis and Theoretical Studies. Inorganic Chemistry 56, 14260–14276. (doi:10.1021/acs.inorgchem.7b02357)	2017	B	Unassigned	E	Unassigned	NA
926	2017_38	Er(HL)2(NO3)3	Mixed Ligands	Er3+	Prolate	Kramers	100	NA	5	Oxygen	Not Measured	0.75	NA	NA	Argand	NA	NA	110.8	NA	6.77e-12	Not Measured	NA	10.1021/acs.inorgchem.7b02357	Upadhyay, A., Vignesh, K. R., Das, C., Singh, S. K., Rajaraman, G. & Shanmugam, M. 2017 Influence of the Ligand Field on the Slow Relaxation of Magnetization of Unsymmetrical Monomeric Lanthanide Complexes: Synthesis and Theoretical Studies. Inorganic Chemistry 56, 14260–14276. (doi:10.1021/acs.inorgchem.7b02357)	2017	C	Unassigned	D	Unassigned	NA
927	2017_38	Lu0.5Er0.5(HL)2(NO3)3	Mixed Ligands	Er3+	Prolate	Kramers	50	NA	5	Oxygen	Not Measured	1.5	NA	NA	Argand	NA	NA	58.38	NA	1.245e-23	Not Measured	NA	10.1021/acs.inorgchem.7b02357	Upadhyay, A., Vignesh, K. R., Das, C., Singh, S. K., Rajaraman, G. & Shanmugam, M. 2017 Influence of the Ligand Field on the Slow Relaxation of Magnetization of Unsymmetrical Monomeric Lanthanide Complexes: Synthesis and Theoretical Studies. Inorganic Chemistry 56, 14260–14276. (doi:10.1021/acs.inorgchem.7b02357)	2017	C	Unassigned	D	Unassigned	NA
928	2017_39	[(C5Me5)2Dy(NH3)2](BPh4)	Mixed Ligands	Dy3+	Oblate	Kramers	100	4	4	Others	Not Measured	NA	NA	NA	Argand	764.4	NA	NA	2e-12	NA	Pinched Hysteresis	5.8	10.1021/acs.inorgchem.7b02390	Demir, S., Boshart, M. D., Corbey, J. F., Woen, D. H., Gonzalez, M. I., Ziller, J. W., Meihaus, K. R., Long, J. R. & Evans, W. J. 2017 Slow Magnetic Relaxation in a Dysprosium Ammonia Metallocene Complex. Inorganic Chemistry 56, 15049–15056. (doi:10.1021/acs.inorgchem.7b02390)	2017	C	II	D	IV	NA
929	2017_39	[(C5Me5)2Dy(NH3)(THF)](BPh4)	Mixed Ligands	Dy3+	Oblate	Kramers	100	4	4	Others	Not Measured	NA	NA	NA	NA	NA	NA	NA	NA	NA	Not Measured	NA	10.1021/acs.inorgchem.7b02390	Demir, S., Boshart, M. D., Corbey, J. F., Woen, D. H., Gonzalez, M. I., Ziller, J. W., Meihaus, K. R., Long, J. R. & Evans, W. J. 2017 Slow Magnetic Relaxation in a Dysprosium Ammonia Metallocene Complex. Inorganic Chemistry 56, 15049–15056. (doi:10.1021/acs.inorgchem.7b02390)	2017	C	Unassigned	D	Unassigned	NA
930	2017_40	[Pr2(BTB)3(DME)2]·C6H14	Mixed Ligands	Pr3+	Oblate	Non-Kramers	100	8	4	Oxygen	Not Measured	NA	NA	NA	NA	NA	NA	NA	NA	NA	Not Measured	NA	10.1016/j.poly.2017.01.011	Gao, X., Li, H., Chen, P., Sun, W. & Yan, P. 2017 A series of triple-stranded lanthanide(III) helicates: Syntheses, structures and single molecular magnets. Polyhedron 126, 1–7. (doi:10.1016/j.poly.2017.01.011)	2017	B	Unassigned	E	Unassigned	NA
931	2017_40	[Dy2(BTB)3(DME)2]·C6H14	Mixed Ligands	Dy3+	Oblate	Kramers	100	8	4	Oxygen	Freq-dependent X''	NA	8.5	2000	Argand	35.6	12.4	NA	2.82e-6	NA	Not Measured	NA	10.1016/j.poly.2017.01.011	Gao, X., Li, H., Chen, P., Sun, W. & Yan, P. 2017 A series of triple-stranded lanthanide(III) helicates: Syntheses, structures and single molecular magnets. Polyhedron 126, 1–7. (doi:10.1016/j.poly.2017.01.011)	2017	B	II	B	III	NA
932	2017_40	[Ho2(BTB)3(DME)2]·C6H14	Mixed Ligands	Ho3+	Oblate	Non-Kramers	100	8	4	Oxygen	Not Measured	NA	NA	NA	NA	NA	NA	NA	NA	NA	Not Measured	NA	10.1016/j.poly.2017.01.011	Gao, X., Li, H., Chen, P., Sun, W. & Yan, P. 2017 A series of triple-stranded lanthanide(III) helicates: Syntheses, structures and single molecular magnets. Polyhedron 126, 1–7. (doi:10.1016/j.poly.2017.01.011)	2017	B	Unassigned	E	Unassigned	NA
933	2017_40	[Yb2(BTB)3(DME)2]·C6H14	Mixed Ligands	Yb3+	Prolate	Kramers	100	8	4	Oxygen	Not Measured	NA	NA	NA	NA	NA	NA	NA	NA	NA	Not Measured	NA	10.1016/j.poly.2017.01.011	Gao, X., Li, H., Chen, P., Sun, W. & Yan, P. 2017 A series of triple-stranded lanthanide(III) helicates: Syntheses, structures and single molecular magnets. Polyhedron 126, 1–7. (doi:10.1016/j.poly.2017.01.011)	2017	C	Unassigned	D	Unassigned	NA
934	2017_41	(C4H10ON)8H5[Er(GeMo11O39)2]·14H2O	POM	Er3+	Prolate	Kramers	100	8	2	Oxygen	Freq-dependent X''	NA	4.5	5000	X''(T)	54.9	NA	NA	1.13e-8	NA	Not Measured	NA	10.1039/c7nj02104f	Jin, Z., Bai, J., Wei, T., Li, F., Song, C., Luo, X. & Xu, L. 2017 A new series of mononuclear lanthanide single molecule magnets based on sandwich-type germanomolybdates [Ln(GeMo11O39)2]13− (Ln = ErIII, GdIII, DyIII or TbIII). New Journal of Chemistry 41, 13490–13494. (doi:10.1039/c7nj02104f)	2017	C	II	D	V	http://www.crystallography.net/cod/result/?doi=10.1039/c7nj02104f
935	2017_41	(C4H10ON)8H5[Gd(GeMo11O39)2]·13H2O	POM	Gd3+	Isotropic	Kramers	100	8	2	Oxygen	No Freq-dependent X''	NA	NA	NA	NA	NA	NA	NA	NA	NA	Not Measured	NA	10.1039/c7nj02104f	Jin, Z., Bai, J., Wei, T., Li, F., Song, C., Luo, X. & Xu, L. 2017 A new series of mononuclear lanthanide single molecule magnets based on sandwich-type germanomolybdates [Ln(GeMo11O39)2]13− (Ln = ErIII, GdIII, DyIII or TbIII). New Journal of Chemistry 41, 13490–13494. (doi:10.1039/c7nj02104f)	2017	A	Unassigned	A	Unassigned	http://www.crystallography.net/cod/result/?doi=10.1039/c7nj02104f
936	2017_41	(C4H10ON)8H5[Dy(GeMo11O39)2]·15H2O	POM	Dy3+	Oblate	Kramers	100	8	2	Oxygen	Freq-dependent X''	NA	5	5000	X''(T)	68.3	NA	NA	1.9e-9	NA	Not Measured	NA	10.1039/c7nj02104f	Jin, Z., Bai, J., Wei, T., Li, F., Song, C., Luo, X. & Xu, L. 2017 A new series of mononuclear lanthanide single molecule magnets based on sandwich-type germanomolybdates [Ln(GeMo11O39)2]13− (Ln = ErIII, GdIII, DyIII or TbIII). New Journal of Chemistry 41, 13490–13494. (doi:10.1039/c7nj02104f)	2017	B	II	B	V	http://www.crystallography.net/cod/result/?doi=10.1039/c7nj02104f
937	2017_41	(C4H10ON)8H5[Tb(GeMo11O39)2]·14H2O	POM	Tb3+	Oblate	Non-Kramers	100	8	2	Oxygen	No Freq-dependent X''	NA	6	5000	X''(T)	61.4	NA	NA	3.4e-8	NA	Not Measured	NA	10.1039/c7nj02104f	Jin, Z., Bai, J., Wei, T., Li, F., Song, C., Luo, X. & Xu, L. 2017 A new series of mononuclear lanthanide single molecule magnets based on sandwich-type germanomolybdates [Ln(GeMo11O39)2]13− (Ln = ErIII, GdIII, DyIII or TbIII). New Journal of Chemistry 41, 13490–13494. (doi:10.1039/c7nj02104f)	2017	D	II	E	V	http://www.crystallography.net/cod/result/?doi=10.1039/c7nj02104f
938	2017_42	[Dy(LH)(tfa)2]	Mixed Ligands	Dy3+	Oblate	Kramers	100	8	3	Oxygen+Nitrogen	No Freq-dependent X''	NA	3.5	2000	X''(T)	4.6	NA	NA	3.66e-5	NA	Not Measured	NA	10.1021/acs.inorgchem.7b00689	Biswas, S., Bejoymohandas, K. S., Das, S., Kalita, P., Reddy, M. L. P., Oyarzabal, I., Colacio, E. & Chandrasekhar, V. 2017 Mononuclear Lanthanide Complexes: Energy-Barrier Enhancement by Ligand Substitution in Field-Induced DyIII SIMs. Inorganic Chemistry 56, 7985–7997. (doi:10.1021/acs.inorgchem.7b00689)	2017	B	II	B	III	NA
939	2017_42	[Tb(LH)(tfa)2]	Mixed Ligands	Tb3+	Oblate	Non-Kramers	100	8	3	Oxygen+Nitrogen	No Freq-dependent X''	NA	NA	NA	NA	NA	NA	NA	NA	NA	Not Measured	NA	10.1021/acs.inorgchem.7b00689	Biswas, S., Bejoymohandas, K. S., Das, S., Kalita, P., Reddy, M. L. P., Oyarzabal, I., Colacio, E. & Chandrasekhar, V. 2017 Mononuclear Lanthanide Complexes: Energy-Barrier Enhancement by Ligand Substitution in Field-Induced DyIII SIMs. Inorganic Chemistry 56, 7985–7997. (doi:10.1021/acs.inorgchem.7b00689)	2017	B	Unassigned	E	Unassigned	NA
940	2017_42	[Gd(LH)(tfa)2]	Mixed Ligands	Gd3+	Isotropic	Kramers	100	8	3	Oxygen+Nitrogen	No Freq-dependent X''	NA	NA	NA	NA	NA	NA	NA	NA	NA	Not Measured	NA	10.1021/acs.inorgchem.7b00689	Biswas, S., Bejoymohandas, K. S., Das, S., Kalita, P., Reddy, M. L. P., Oyarzabal, I., Colacio, E. & Chandrasekhar, V. 2017 Mononuclear Lanthanide Complexes: Energy-Barrier Enhancement by Ligand Substitution in Field-Induced DyIII SIMs. Inorganic Chemistry 56, 7985–7997. (doi:10.1021/acs.inorgchem.7b00689)	2017	A	Unassigned	A	Unassigned	NA
941	2017_42	[Dy(LH)2]·Cl[2MeOH]	Schiff Base	Dy3+	Oblate	Kramers	100	8	2	Oxygen+Nitrogen	No Freq-dependent X''	NA	7	1000	X''(T)	44.4	NA	NA	3.2e-7	NA	Not Measured	NA	10.1021/acs.inorgchem.7b00689	Biswas, S., Bejoymohandas, K. S., Das, S., Kalita, P., Reddy, M. L. P., Oyarzabal, I., Colacio, E. & Chandrasekhar, V. 2017 Mononuclear Lanthanide Complexes: Energy-Barrier Enhancement by Ligand Substitution in Field-Induced DyIII SIMs. Inorganic Chemistry 56, 7985–7997. (doi:10.1021/acs.inorgchem.7b00689)	2017	B	II	B	III	NA
942	2017_42	[Tb(LH)2]·Cl[2MeOH]	Schiff Base	Tb3+	Oblate	Non-Kramers	100	8	2	Oxygen+Nitrogen	No Freq-dependent X''	NA	NA	NA	NA	NA	NA	NA	NA	NA	Not Measured	NA	10.1021/acs.inorgchem.7b00689	Biswas, S., Bejoymohandas, K. S., Das, S., Kalita, P., Reddy, M. L. P., Oyarzabal, I., Colacio, E. & Chandrasekhar, V. 2017 Mononuclear Lanthanide Complexes: Energy-Barrier Enhancement by Ligand Substitution in Field-Induced DyIII SIMs. Inorganic Chemistry 56, 7985–7997. (doi:10.1021/acs.inorgchem.7b00689)	2017	B	Unassigned	E	Unassigned	NA
943	2017_43	[Dy(LOEt)2](PF6)	Other Families	Dy3+	Oblate	Kramers	100	6	2	Oxygen	Freq-dependent X''	NA	2.8	600	X''(T)	25.2	NA	NA	2.4e-8	NA	Not Measured	NA	10.1021/acs.inorgchem.6b03118	Lim, K. S. et al. 2017 Custom Coordination Environments for Lanthanoids: Tripodal Ligands Achieve Near-Perfect Octahedral Coordination for Two Dysprosium-Based Molecular Nanomagnets. Inorganic Chemistry 56, 4911–4917. (doi:10.1021/acs.inorgchem.6b03118)	2017	B	II	C	VI	http://www.crystallography.net/cod/result/?doi=10.1021/acs.inorgchem.6b03118
944	2017_43	[Dy(LOEt)2](PF6) Diluted 20-fold	Other Families	Dy3+	Oblate	Kramers	20	6	2	Oxygen	Freq-dependent X''	NA	3	450	X''(T)	29.4	NA	NA	6e-9	NA	Not Measured	NA	10.1021/acs.inorgchem.6b03118	Lim, K. S. et al. 2017 Custom Coordination Environments for Lanthanoids: Tripodal Ligands Achieve Near-Perfect Octahedral Coordination for Two Dysprosium-Based Molecular Nanomagnets. Inorganic Chemistry 56, 4911–4917. (doi:10.1021/acs.inorgchem.6b03118)	2017	B	II	C	VI	http://www.crystallography.net/cod/result/?doi=10.1021/acs.inorgchem.6b03118
945	2017_43	[Dy(LOiPr)2](PF6)	Other Families	Dy3+	Oblate	Kramers	100	6	2	Oxygen	No Freq-dependent X''	NA	2	750	X''(T)	12.6	NA	NA	6.4e-7	NA	Not Measured	NA	10.1021/acs.inorgchem.6b03118	Lim, K. S. et al. 2017 Custom Coordination Environments for Lanthanoids: Tripodal Ligands Achieve Near-Perfect Octahedral Coordination for Two Dysprosium-Based Molecular Nanomagnets. Inorganic Chemistry 56, 4911–4917. (doi:10.1021/acs.inorgchem.6b03118)	2017	B	II	C	VI	http://www.crystallography.net/cod/result/?doi=10.1021/acs.inorgchem.6b03118
946	2017_44	[Tb2(NMP)12(PW12O40)] [PW12O40]	POM	Tb3+	Oblate	Non-Kramers	100	7	7	Oxygen	No Freq-dependent X''	NA	NA	NA	NA	NA	NA	NA	NA	NA	Not Measured	NA	10.1021/acs.inorgchem.7b00577	Li, J., Yuan, C., Yang, L., Kong, M., Zhang, J., Ge, J.-Y., Zhang, Y.-Q. & Song, Y. 2017 Magnetic Anisotropy along a Series of Lanthanide Polyoxometalates with Pentagonal Bipyramidal Symmetry. Inorganic Chemistry 56, 7835–7841. (doi:10.1021/acs.inorgchem.7b00577)	2017	B	Unassigned	E	Unassigned	https://www.ccdc.cam.ac.uk/structures/Search?Ccdcid=1526936
947	2017_44	[Dy2(NMP)12(PW12O40)] [PW12O40]	POM	Dy3+	Oblate	Kramers	100	7	7	Oxygen	No Freq-dependent X''	NA	NA	NA	NA	NA	NA	NA	NA	NA	Not Measured	NA	10.1021/acs.inorgchem.7b00577	Li, J., Yuan, C., Yang, L., Kong, M., Zhang, J., Ge, J.-Y., Zhang, Y.-Q. & Song, Y. 2017 Magnetic Anisotropy along a Series of Lanthanide Polyoxometalates with Pentagonal Bipyramidal Symmetry. Inorganic Chemistry 56, 7835–7841. (doi:10.1021/acs.inorgchem.7b00577)	2017	B	Unassigned	C	Unassigned	https://www.ccdc.cam.ac.uk/structures/Search?Ccdcid=1526938
948	2017_44	[Ho2(NMP)12(PW12O40)] [PW12O40]	POM	Ho3+	Oblate	Non-Kramers	100	7	7	Oxygen	No Freq-dependent X''	NA	NA	NA	NA	NA	NA	NA	NA	NA	Not Measured	NA	10.1021/acs.inorgchem.7b00577	Li, J., Yuan, C., Yang, L., Kong, M., Zhang, J., Ge, J.-Y., Zhang, Y.-Q. & Song, Y. 2017 Magnetic Anisotropy along a Series of Lanthanide Polyoxometalates with Pentagonal Bipyramidal Symmetry. Inorganic Chemistry 56, 7835–7841. (doi:10.1021/acs.inorgchem.7b00577)	2017	B	Unassigned	E	Unassigned	https://www.ccdc.cam.ac.uk/structures/Search?Ccdcid=1526934
949	2017_44	[Er2(NMP)12(PW12O40)] [PW12O40]	POM	Er3+	Prolate	Kramers	100	7	7	Oxygen	No Freq-dependent X''	NA	NA	NA	Argand	11.13	NA	NA	1.57e-6	NA	Not Measured	NA	10.1021/acs.inorgchem.7b00577	Li, J., Yuan, C., Yang, L., Kong, M., Zhang, J., Ge, J.-Y., Zhang, Y.-Q. & Song, Y. 2017 Magnetic Anisotropy along a Series of Lanthanide Polyoxometalates with Pentagonal Bipyramidal Symmetry. Inorganic Chemistry 56, 7835–7841. (doi:10.1021/acs.inorgchem.7b00577)	2017	C	II	D	V	NA
950	2017_44	[Tm2(NMP)12(PW12O40)] [PW12O40]	POM	Tm3+	Prolate	Non-Kramers	100	7	7	Oxygen	No Freq-dependent X''	NA	NA	NA	NA	NA	NA	NA	NA	NA	Not Measured	NA	10.1021/acs.inorgchem.7b00577	Li, J., Yuan, C., Yang, L., Kong, M., Zhang, J., Ge, J.-Y., Zhang, Y.-Q. & Song, Y. 2017 Magnetic Anisotropy along a Series of Lanthanide Polyoxometalates with Pentagonal Bipyramidal Symmetry. Inorganic Chemistry 56, 7835–7841. (doi:10.1021/acs.inorgchem.7b00577)	2017	C	Unassigned	D	Unassigned	https://www.ccdc.cam.ac.uk/structures/Search?Ccdcid=1526939
951	2017_44	[Yb2(NMP)12(PW12O40)] [PW12O40]	POM	Yb3+	Prolate	Kramers	100	7	7	Oxygen	No Freq-dependent X''	NA	NA	NA	NA	NA	NA	NA	NA	NA	Not Measured	NA	10.1021/acs.inorgchem.7b00577	Li, J., Yuan, C., Yang, L., Kong, M., Zhang, J., Ge, J.-Y., Zhang, Y.-Q. & Song, Y. 2017 Magnetic Anisotropy along a Series of Lanthanide Polyoxometalates with Pentagonal Bipyramidal Symmetry. Inorganic Chemistry 56, 7835–7841. (doi:10.1021/acs.inorgchem.7b00577)	2017	C	Unassigned	D	Unassigned	https://www.ccdc.cam.ac.uk/structures/Search?Ccdcid=1526935
952	2017_44	[Dy2(NMP)12(PW12O40)] [PW12O40]	POM	Dy3+	Oblate	Kramers	10	7	7	Oxygen	No Freq-dependent X''	NA	NA	NA	Argand	6.55	NA	NA	1.62e-5	NA	Not Measured	NA	10.1021/acs.inorgchem.7b00577	Li, J., Yuan, C., Yang, L., Kong, M., Zhang, J., Ge, J.-Y., Zhang, Y.-Q. & Song, Y. 2017 Magnetic Anisotropy along a Series of Lanthanide Polyoxometalates with Pentagonal Bipyramidal Symmetry. Inorganic Chemistry 56, 7835–7841. (doi:10.1021/acs.inorgchem.7b00577)	2017	B	II	C	V	https://www.ccdc.cam.ac.uk/structures/Search?Ccdcid=1526935
953	2017_44	[Yb2(NMP)12(PW12O40)] [PW12O40]	POM	Yb3+	Prolate	Kramers	10	7	7	Oxygen	No Freq-dependent X''	NA	NA	NA	Argand	11.84	NA	NA	1.14e-6	NA	Not Measured	NA	10.1021/acs.inorgchem.7b00577	Li, J., Yuan, C., Yang, L., Kong, M., Zhang, J., Ge, J.-Y., Zhang, Y.-Q. & Song, Y. 2017 Magnetic Anisotropy along a Series of Lanthanide Polyoxometalates with Pentagonal Bipyramidal Symmetry. Inorganic Chemistry 56, 7835–7841. (doi:10.1021/acs.inorgchem.7b00577)	2017	C	II	D	V	https://www.ccdc.cam.ac.uk/structures/Search?Ccdcid=1526935
954	2017_45	(Pc)Tb{Pc[N(C4H9)2]8}	LnPc2	Tb3+	Oblate	Non-Kramers	100	8	2	Nitrogen	T_B3 > 2K	45	NA	NA	X''(T)	939	NA	836	NA	1.02e-12	Pinched Hysteresis	30	10.1021/acs.inorgchem.7b02010	Chen, Y. et al. 2017 A New Bis(phthalocyaninato) Terbium Single-Ion Magnet with an Overall Excellent Magnetic Performance. Inorganic Chemistry 56, 13889–13896. (doi:10.1021/acs.inorgchem.7b02010)	2017	D	Unassigned	F	Unassigned	https://www.ccdc.cam.ac.uk/structures/Search?Ccdcid=1524821
955	2017_45	[(Pc)Tb{Pc[N(C4H9)2]8}]−·[(C4H9)4N]+	LnPc2	Tb3+	Oblate	Non-Kramers	100	8	2	Nitrogen	T_B3 > 2K	40	NA	NA	X''(T)	769	NA	727	NA	2.42e-12	Pinched Hysteresis	27	10.1021/acs.inorgchem.7b02010	Chen, Y. et al. 2017 A New Bis(phthalocyaninato) Terbium Single-Ion Magnet with an Overall Excellent Magnetic Performance. Inorganic Chemistry 56, 13889–13896. (doi:10.1021/acs.inorgchem.7b02010)	2017	D	Unassigned	F	Unassigned	https://www.ccdc.cam.ac.uk/structures/Search?Ccdcid=1524822
956	2017_45	(Pc)Tb0.13Y0.87{Pc[N(C4H9)2]8}	LnPc2	Tb3+	Oblate	Non-Kramers	13	8	2	Nitrogen	T_B3 > 2K	44	NA	NA	X''(T)	873	NA	NA	4.3e-13	NA	Not Measured	NA	10.1021/acs.inorgchem.7b02010	Chen, Y. et al. 2017 A New Bis(phthalocyaninato) Terbium Single-Ion Magnet with an Overall Excellent Magnetic Performance. Inorganic Chemistry 56, 13889–13896. (doi:10.1021/acs.inorgchem.7b02010)	2017	D	III	F	VIII	https://www.ccdc.cam.ac.uk/structures/Search?Ccdcid=1524821
957	2017_45	[(Pc)Tb0.11Y0.89{Pc[N(C4H9)2]8}]−·[(C4H9)4N]+	LnPc2	Tb3+	Oblate	Non-Kramers	11	8	2	Nitrogen	T_B3 > 2K	40	NA	NA	X''(T)	753	NA	NA	4.3e-13	NA	Not Measured	NA	10.1021/acs.inorgchem.7b02010	Chen, Y. et al. 2017 A New Bis(phthalocyaninato) Terbium Single-Ion Magnet with an Overall Excellent Magnetic Performance. Inorganic Chemistry 56, 13889–13896. (doi:10.1021/acs.inorgchem.7b02010)	2017	D	III	F	VIII	https://www.ccdc.cam.ac.uk/structures/Search?Ccdcid=1524822
958	2017_46	Dy(NCS)3·6(H2O)	Other Families	Dy3+	Oblate	Kramers	100	8	8	Oxygen+Nitrogen	Not Measured	NA	NA	NA	Argand	43	NA	NA	NA	NA	Not Measured	NA	10.1002/ejic.201700537	Petrosyants, S. P., Dobrokhotova, Z. V., Ilyukhin, A. B., Efimov, N. N., Gavrikov, A. V., Vasilyev, P. N. & Novotortsev, V. M. 2017 Mononuclear Dysprosium Thiocyanate Complexes with 2,2′-Bipyridine and 1,10-Phenanthroline: Synthesis, Crystal Structures, SIM Behavior, and Solid-Phase Transformations. European Journal of Inorganic Chemistry 2017, 3561–3569. (doi:10.1002/ejic.201700537)	2017	B	Unassigned	B	Unassigned	https://www.ccdc.cam.ac.uk/structures/Search?Ccdcid=1547542
959	2017_46	[Dy(NCS)3·(H2O)(bpy)2]·0.5(bpy)·H2O	Mixed Ligands	Dy3+	Oblate	Kramers	100	8	6	Oxygen+Nitrogen	Not Measured	NA	NA	NA	Argand	28	NA	NA	NA	NA	Not Measured	NA	10.1002/ejic.201700537	Petrosyants, S. P., Dobrokhotova, Z. V., Ilyukhin, A. B., Efimov, N. N., Gavrikov, A. V., Vasilyev, P. N. & Novotortsev, V. M. 2017 Mononuclear Dysprosium Thiocyanate Complexes with 2,2′-Bipyridine and 1,10-Phenanthroline: Synthesis, Crystal Structures, SIM Behavior, and Solid-Phase Transformations. European Journal of Inorganic Chemistry 2017, 3561–3569. (doi:10.1002/ejic.201700537)	2017	B	Unassigned	B	Unassigned	NA
960	2017_46	[Dy(NCS)3(H2O)(phen)2]·phen·0.5H2O	Mixed Ligands	Dy3+	Oblate	Kramers	100	8	6	Oxygen+Nitrogen	Not Measured	NA	NA	NA	Argand	27	NA	NA	NA	NA	Not Measured	NA	10.1002/ejic.201700537	Petrosyants, S. P., Dobrokhotova, Z. V., Ilyukhin, A. B., Efimov, N. N., Gavrikov, A. V., Vasilyev, P. N. & Novotortsev, V. M. 2017 Mononuclear Dysprosium Thiocyanate Complexes with 2,2′-Bipyridine and 1,10-Phenanthroline: Synthesis, Crystal Structures, SIM Behavior, and Solid-Phase Transformations. European Journal of Inorganic Chemistry 2017, 3561–3569. (doi:10.1002/ejic.201700537)	2017	B	Unassigned	B	Unassigned	https://www.ccdc.cam.ac.uk/structures/Search?Ccdcid=1547543
961	2017_46	[Hbpy][Dy(NCS)4(bpy)2]·H2O	Mixed Ligands	Dy3+	Oblate	Kramers	100	8	6	Nitrogen	Not Measured	NA	NA	NA	Argand	65	NA	NA	2.6e-8	NA	Not Measured	NA	10.1002/ejic.201700537	Petrosyants, S. P., Dobrokhotova, Z. V., Ilyukhin, A. B., Efimov, N. N., Gavrikov, A. V., Vasilyev, P. N. & Novotortsev, V. M. 2017 Mononuclear Dysprosium Thiocyanate Complexes with 2,2′-Bipyridine and 1,10-Phenanthroline: Synthesis, Crystal Structures, SIM Behavior, and Solid-Phase Transformations. European Journal of Inorganic Chemistry 2017, 3561–3569. (doi:10.1002/ejic.201700537)	2017	B	II	B	III	https://www.ccdc.cam.ac.uk/structures/Search?Ccdcid=1547544
962	2017_46	[Hphen][Dy(NCS)4(phen)2]	Mixed Ligands	Dy3+	Oblate	Kramers	100	8	6	Nitrogen	Not Measured	NA	NA	NA	Argand	24	NA	NA	NA	NA	Not Measured	NA	10.1002/ejic.201700537	Petrosyants, S. P., Dobrokhotova, Z. V., Ilyukhin, A. B., Efimov, N. N., Gavrikov, A. V., Vasilyev, P. N. & Novotortsev, V. M. 2017 Mononuclear Dysprosium Thiocyanate Complexes with 2,2′-Bipyridine and 1,10-Phenanthroline: Synthesis, Crystal Structures, SIM Behavior, and Solid-Phase Transformations. European Journal of Inorganic Chemistry 2017, 3561–3569. (doi:10.1002/ejic.201700537)	2017	B	Unassigned	B	Unassigned	NA
963	2017_47	[DyL2H]	LnPc2	Dy3+	Oblate	Kramers	100	8	2	Nitrogen	Freq-dependent X''	NA	NA	NA	Argand	NA	NA	128.77	NA	1.36e-8	Pinched Hysteresis	1.8	10.1021/acs.inorgchem.7b00626	Liang, Z., Damjanović, M., Kamila, M., Cosquer, G., Breedlove, B. K., Enders, M. & Yamashita, M. 2017 Proton Control of the Lanthanoid Single-Ion Magnet Behavior of a Double-Decker Complex with an Indolenine-Substituted Annulene Ligand. Inorganic Chemistry 56, 6512–6521. (doi:10.1021/acs.inorgchem.7b00626)	2017	D	Unassigned	F	Unassigned	https://www.ccdc.cam.ac.uk/structures/Search?Ccdcid=1546796
964	2017_47	[DyL2H] diluted in CH2Cl2	LnPc2	Dy3+	Oblate	Kramers	NA	8	2	Nitrogen	Not Measured	NA	NA	NA	Argand	56.1	NA	NA	1.25e-8	NA	Pinched Hysteresis	1.8	10.1021/acs.inorgchem.7b00626	Liang, Z., Damjanović, M., Kamila, M., Cosquer, G., Breedlove, B. K., Enders, M. & Yamashita, M. 2017 Proton Control of the Lanthanoid Single-Ion Magnet Behavior of a Double-Decker Complex with an Indolenine-Substituted Annulene Ligand. Inorganic Chemistry 56, 6512–6521. (doi:10.1021/acs.inorgchem.7b00626)	2017	D	III	F	VIII	https://www.ccdc.cam.ac.uk/structures/Search?Ccdcid=1546796
965	2017_47	[DyL2H] diluted in CH2Cl2 with an excess of AcH	LnPc2	Dy3+	Oblate	Kramers	NA	8	2	Nitrogen	Not Measured	NA	NA	NA	NA	NA	NA	NA	NA	NA	Pinched Hysteresis	1.8	10.1021/acs.inorgchem.7b00626	Liang, Z., Damjanović, M., Kamila, M., Cosquer, G., Breedlove, B. K., Enders, M. & Yamashita, M. 2017 Proton Control of the Lanthanoid Single-Ion Magnet Behavior of a Double-Decker Complex with an Indolenine-Substituted Annulene Ligand. Inorganic Chemistry 56, 6512–6521. (doi:10.1021/acs.inorgchem.7b00626)	2017	D	Unassigned	F	Unassigned	https://www.ccdc.cam.ac.uk/structures/Search?Ccdcid=1546796
966	2017_47	[DyL2H] with an excess of 1,8-diazabicyclo[5.4.0]-undec-7-ene (DBU)	LnPc2	Dy3+	Oblate	Kramers	NA	8	2	Nitrogen	Not Measured	NA	NA	NA	Argand	70.644	NA	NA	1.4e-12	NA	Pinched Hysteresis	1.8	10.1021/acs.inorgchem.7b00626	Liang, Z., Damjanović, M., Kamila, M., Cosquer, G., Breedlove, B. K., Enders, M. & Yamashita, M. 2017 Proton Control of the Lanthanoid Single-Ion Magnet Behavior of a Double-Decker Complex with an Indolenine-Substituted Annulene Ligand. Inorganic Chemistry 56, 6512–6521. (doi:10.1021/acs.inorgchem.7b00626)	2017	D	III	F	VIII	https://www.ccdc.cam.ac.uk/structures/Search?Ccdcid=1546796
967	2017_47	[TbL2H]	LnPc2	Tb3+	Oblate	Non-Kramers	100	8	2	Nitrogen	Freq-dependent X''	NA	NA	NA	Argand	68.63	NA	NA	8.18e-4	NA	No Hysteresis	NA	10.1021/acs.inorgchem.7b00626	Liang, Z., Damjanović, M., Kamila, M., Cosquer, G., Breedlove, B. K., Enders, M. & Yamashita, M. 2017 Proton Control of the Lanthanoid Single-Ion Magnet Behavior of a Double-Decker Complex with an Indolenine-Substituted Annulene Ligand. Inorganic Chemistry 56, 6512–6521. (doi:10.1021/acs.inorgchem.7b00626)	2017	D	III	F	VIII	https://www.ccdc.cam.ac.uk/structures/Search?Ccdcid=1546797
968	2017_48	{[Pr2(2,5-pzdc)3(H2O)4]·6H2O}n	Other Families	Pr3+	Oblate	Non-Kramers	100	9	4	Oxygen+Nitrogen	Not Measured	NA	NA	NA	NA	NA	NA	NA	NA	NA	Not Measured	NA	10.1021/acs.inorgchem.6b02774	Marinho, M. V. et al. 2017 Photoluminescent and Slow Magnetic Relaxation Studies on Lanthanide(III)-2,5-pyrazinedicarboxylate Frameworks. Inorganic Chemistry 56, 2108–2123. (doi:10.1021/acs.inorgchem.6b02774)	2017	B	Unassigned	E	Unassigned	http://www.crystallography.net/cod/result/?doi=10.1021/acs.inorgchem.6b02774
969	2017_48	{[Nd2(2,5-pzdc)3(H2O)4]·6H2O}n	Other Families	Nd3+	Oblate	Kramers	100	9	4	Oxygen+Nitrogen	No Freq-dependent X''	NA	4.5	2000	X''(T)	50.933	NA	NA	2.5e-8	NA	Not Measured	NA	10.1021/acs.inorgchem.6b02774	Marinho, M. V. et al. 2017 Photoluminescent and Slow Magnetic Relaxation Studies on Lanthanide(III)-2,5-pyrazinedicarboxylate Frameworks. Inorganic Chemistry 56, 2108–2123. (doi:10.1021/acs.inorgchem.6b02774)	2017	B	II	C	VI	http://www.crystallography.net/cod/result/?doi=10.1021/acs.inorgchem.6b02774
970	2017_48	{[Er2(2,5-pzdc)3(H2O)4]·5H2O}n	Other Families	Er3+	Prolate	Kramers	100	9	4	Oxygen+Nitrogen	No Freq-dependent X''	NA	2.75	1000	X''(T)	32.517	NA	NA	3.9e-9	NA	Not Measured	NA	10.1021/acs.inorgchem.6b02774	Marinho, M. V. et al. 2017 Photoluminescent and Slow Magnetic Relaxation Studies on Lanthanide(III)-2,5-pyrazinedicarboxylate Frameworks. Inorganic Chemistry 56, 2108–2123. (doi:10.1021/acs.inorgchem.6b02774)	2017	C	II	D	VI	http://www.crystallography.net/cod/result/?doi=10.1021/acs.inorgchem.6b02774
971	2017_49	Dy(BTFA)3(H2O)2	Mixed Ligands	Dy3+	Oblate	Kramers	100	8	5	Oxygen	T_B3 > 2K	17.5	NA	NA	X''(T)	169.33	NA	296.5	NA	6.27e-12	Pinched Hysteresis	1.8	10.1021/acs.inorgchem.7b00057	Cen, P.-P., Zhang, S., Liu, X.-Y., Song, W.-M., Zhang, Y.-Q., Xie, G. & Chen, S.-P. 2017 Electrostatic Potential Determined Magnetic Dynamics Observed in Two Mononuclear β-Diketone Dysprosium(III) Single-Molecule Magnets. Inorganic Chemistry 56, 3644–3656. (doi:10.1021/acs.inorgchem.7b00057)	2017	B	Unassigned	B	Unassigned	http://www.crystallography.net/cod/result/?doi=10.1021/acs.inorgchem.7b00057
972	2017_49	Dy(BTFA)3(bpy)	Mixed Ligands	Dy3+	Oblate	Kramers	100	8	4	Oxygen+Nitrogen	Freq-dependent X''	NA	11	1200	Argand	90.48	NA	151.01	NA	3.14e-10	Pinched Hysteresis	1.8	10.1021/acs.inorgchem.7b00057	Cen, P.-P., Zhang, S., Liu, X.-Y., Song, W.-M., Zhang, Y.-Q., Xie, G. & Chen, S.-P. 2017 Electrostatic Potential Determined Magnetic Dynamics Observed in Two Mononuclear β-Diketone Dysprosium(III) Single-Molecule Magnets. Inorganic Chemistry 56, 3644–3656. (doi:10.1021/acs.inorgchem.7b00057)	2017	B	Unassigned	B	Unassigned	http://www.crystallography.net/cod/result/?doi=10.1021/acs.inorgchem.7b00057
973	2017_50	[Dy(Cpttt)2][B(C6F5)4]	Metallocene	Dy3+	Oblate	Kramers	100	2	2	Carbon (aromatic rings)	T_B3 > 2K	NA	NA	NA	Argand	1760	NA	NA	1.986e-11	NA	Full Hysteresis	60	10.1038/nature23447	Goodwin, C. A. P., Ortu, F., Reta, D., Chilton, N. F. & Mills, D. P. 2017 Molecular magnetic hysteresis at 60 kelvin in dysprosocenium. Nature 548, 439–442. (doi:10.1038/nature23447)	2017	E	I	G	I	https://www.ccdc.cam.ac.uk/structures/Search?Ccdcid=1542354
974	2017_50	[Dy(Cpttt)2][B(C6F5)4]	Metallocene	Dy3+	Oblate	Kramers	8	2	2	Carbon (aromatic rings)	T_B3 > 2K	NA	NA	NA	Argand	NA	NA	1754	NA	2.06e-11	Full Hysteresis	50	10.1038/nature23447	Goodwin, C. A. P., Ortu, F., Reta, D., Chilton, N. F. & Mills, D. P. 2017 Molecular magnetic hysteresis at 60 kelvin in dysprosocenium. Nature 548, 439–442. (doi:10.1038/nature23447)	2017	E	Unassigned	G	Unassigned	https://www.ccdc.cam.ac.uk/structures/Search?Ccdcid=1542355
975	2017_51	[Hdap]4[Gd(H2O)(Hpic)3][Gd(Hpic)2(α2-P2W17O61)]·21H2O	POM	Gd3+	Isotropic	Kramers	100	8	3	Oxygen+Nitrogen	Not Measured	NA	NA	NA	NA	NA	NA	NA	NA	NA	Not Measured	NA	10.1021/acs.cgd.7b00823	Wang, X., Liu, Y., Jin, M., Wu, Y., Chen, L. & Zhao, J.-W. 2017 Two Families of Rare-Earth-Substituted Dawson-type Monomeric and Dimeric Phosphotungstates Functionalized by Carboxylic Ligands. Crystal Growth & Design 17, 5295–5308. (doi:10.1021/acs.cgd.7b00823)	2017	A	Unassigned	A	Unassigned	NA
976	2017_51	[Hdap]4[Tb(H2O)(Hpic)3][Tb(Hpic)2(α2-P2W17O61)]·21H2O	POM	Tb3+	Oblate	Non-Kramers	100	8	3	Oxygen+Nitrogen	Not Measured	NA	NA	NA	NA	NA	NA	NA	NA	NA	Not Measured	NA	10.1021/acs.cgd.7b00823	Wang, X., Liu, Y., Jin, M., Wu, Y., Chen, L. & Zhao, J.-W. 2017 Two Families of Rare-Earth-Substituted Dawson-type Monomeric and Dimeric Phosphotungstates Functionalized by Carboxylic Ligands. Crystal Growth & Design 17, 5295–5308. (doi:10.1021/acs.cgd.7b00823)	2017	B	Unassigned	E	Unassigned	NA
977	2017_51	[Hdap]4[Dy(H2O)(Hpic)3][Dy(Hpic)2(α2-P2W17O61)]·21H2O	POM	Dy3+	Oblate	Kramers	100	8	3	Oxygen+Nitrogen	No Freq-dependent X''	NA	12	4000	X''(T)	119.38	NA	NA	8.06e-9	NA	Pinched Hysteresis	2	10.1021/acs.cgd.7b00823	Wang, X., Liu, Y., Jin, M., Wu, Y., Chen, L. & Zhao, J.-W. 2017 Two Families of Rare-Earth-Substituted Dawson-type Monomeric and Dimeric Phosphotungstates Functionalized by Carboxylic Ligands. Crystal Growth & Design 17, 5295–5308. (doi:10.1021/acs.cgd.7b00823)	2017	B	II	B	VI	NA
978	2017_51	[Hdap]4[Ho(H2O)(Hpic)3][Ho(Hpic)2(α2-P2W17O61)]·21H2O	POM	Ho3+	Oblate	Non-Kramers	100	8	3	Oxygen+Nitrogen	Not Measured	NA	NA	NA	NA	NA	NA	NA	NA	NA	Not Measured	NA	10.1021/acs.cgd.7b00823	Wang, X., Liu, Y., Jin, M., Wu, Y., Chen, L. & Zhao, J.-W. 2017 Two Families of Rare-Earth-Substituted Dawson-type Monomeric and Dimeric Phosphotungstates Functionalized by Carboxylic Ligands. Crystal Growth & Design 17, 5295–5308. (doi:10.1021/acs.cgd.7b00823)	2017	B	Unassigned	E	Unassigned	NA
979	2017_51	[Hdap]4[Er(H2O)(Hpic)3][Er(Hpic)2(α2-P2W17O61)]·21H2O	POM	Er3+	Prolate	Kramers	100	8	3	Oxygen+Nitrogen	Not Measured	NA	NA	NA	NA	NA	NA	NA	NA	NA	Not Measured	NA	10.1021/acs.cgd.7b00823	Wang, X., Liu, Y., Jin, M., Wu, Y., Chen, L. & Zhao, J.-W. 2017 Two Families of Rare-Earth-Substituted Dawson-type Monomeric and Dimeric Phosphotungstates Functionalized by Carboxylic Ligands. Crystal Growth & Design 17, 5295–5308. (doi:10.1021/acs.cgd.7b00823)	2017	C	Unassigned	D	Unassigned	NA
980	2017_51	[Hdap]4[Tm(H2O)(Hpic)3][Tm(Hpic)2(α2-P2W17O61)]·21H2O	POM	Tm3+	Prolate	Non-Kramers	100	8	3	Oxygen+Nitrogen	Not Measured	NA	NA	NA	NA	NA	NA	NA	NA	NA	Not Measured	NA	10.1021/acs.cgd.7b00823	Wang, X., Liu, Y., Jin, M., Wu, Y., Chen, L. & Zhao, J.-W. 2017 Two Families of Rare-Earth-Substituted Dawson-type Monomeric and Dimeric Phosphotungstates Functionalized by Carboxylic Ligands. Crystal Growth & Design 17, 5295–5308. (doi:10.1021/acs.cgd.7b00823)	2017	C	Unassigned	D	Unassigned	NA
981	2017_51	[Hdap]4[Yb(H2O)(Hpic)3][Yb(Hpic)2(α2-P2W17O61)]·21H2O	POM	Yb3+	Prolate	Kramers	100	8	3	Oxygen+Nitrogen	Not Measured	NA	NA	NA	NA	NA	NA	NA	NA	NA	No Hysteresis	NA	10.1021/acs.cgd.7b00823	Wang, X., Liu, Y., Jin, M., Wu, Y., Chen, L. & Zhao, J.-W. 2017 Two Families of Rare-Earth-Substituted Dawson-type Monomeric and Dimeric Phosphotungstates Functionalized by Carboxylic Ligands. Crystal Growth & Design 17, 5295–5308. (doi:10.1021/acs.cgd.7b00823)	2017	C	Unassigned	D	Unassigned	NA
982	2017_52	[TbIII(hfac)3(dmbpy)]	Mixed Ligands	Tb3+	Oblate	Non-Kramers	100	8	4	Oxygen+Nitrogen	Not Measured	NA	NA	NA	NA	NA	NA	NA	NA	NA	Not Measured	NA	10.1016/j.inoche.2017.07.015	Hu, P., Xiao, F.-P., Li, Y., Cao, J.-F., Chen, Z.-S., Zhu, L.-L. & Huang, W.-P. 2017 One mononuclear single-molecule magnet derived from Dy(III) and dmbpy (dmbpy = 4,4′-dimethyl-2,2′-dipyridyl). Inorganic Chemistry Communications 84, 207–211. (doi:10.1016/j.inoche.2017.07.015)	2017	B	Unassigned	E	Unassigned	https://www.ccdc.cam.ac.uk/structures/Search?Ccdcid=1554989
983	2017_52	[DyIII(hfac)3(dmbpy)]	Mixed Ligands	Dy3+	Oblate	Kramers	100	8	4	Oxygen+Nitrogen	Freq-dependent X''	NA	3.5	2000	X''(T)	21.33	NA	NA	3.17e-7	NA	Not Measured	NA	10.1016/j.inoche.2017.07.015	Hu, P., Xiao, F.-P., Li, Y., Cao, J.-F., Chen, Z.-S., Zhu, L.-L. & Huang, W.-P. 2017 One mononuclear single-molecule magnet derived from Dy(III) and dmbpy (dmbpy = 4,4′-dimethyl-2,2′-dipyridyl). Inorganic Chemistry Communications 84, 207–211. (doi:10.1016/j.inoche.2017.07.015)	2017	B	II	B	III	https://www.ccdc.cam.ac.uk/structures/Search?Ccdcid=1554990
984	2017_52	[ErIII(hfac)3(dmbpy)]	Mixed Ligands	Er3+	Prolate	Kramers	100	8	4	Oxygen+Nitrogen	Not Measured	NA	NA	NA	NA	NA	NA	NA	NA	NA	Not Measured	NA	10.1016/j.inoche.2017.07.015	Hu, P., Xiao, F.-P., Li, Y., Cao, J.-F., Chen, Z.-S., Zhu, L.-L. & Huang, W.-P. 2017 One mononuclear single-molecule magnet derived from Dy(III) and dmbpy (dmbpy = 4,4′-dimethyl-2,2′-dipyridyl). Inorganic Chemistry Communications 84, 207–211. (doi:10.1016/j.inoche.2017.07.015)	2017	C	Unassigned	D	Unassigned	https://www.ccdc.cam.ac.uk/structures/Search?Ccdcid=1554992
985	2017_53	Tb{Pc[N(C4H9)2]8}2	LnPc2	Tb3+	Oblate	Non-Kramers	100	8	2	Nitrogen	T_B3 > 2K	38	NA	NA	X''(T)	752	NA	NA	4.2e-13	NA	Full Hysteresis	25	10.1039/c7qi00332c	Chen, Y. et al. 2017 Novel bis(phthalocyaninato) rare earth complexes with the bulky and strong electron-donating dibutylamino groups: synthesis, spectroscopy, and SMM properties. Inorganic Chemistry Frontiers 4, 1465–1471. (doi:10.1039/c7qi00332c)	2017	D	III	F	VIII	NA
986	2017_54	Dy(5,6-DTFI)3(H2O)2H2O2CH2Cl2	Mixed Ligands	Dy3+	Oblate	Kramers	100	8	5	Oxygen	T_B3 > 2K	7	NA	NA	Argand	56.3	NA	NA	1.1e-7	NA	No Hysteresis	NA	10.1016/j.ica.2017.06.019	Dong, Y., Li, W., Zou, X., Hou, G. & Li, G. 2017 Electron-donating effect dominated 5,6-dimethoxy-2-(2,2,2-trifluoroethyl)-1-indone dysprosium SMM. Inorganica Chimica Acta 466, 599–603. (doi:10.1016/j.ica.2017.06.019)	2017	B	II	B	III	https://www.ccdc.cam.ac.uk/structures/Search?Ccdcid=1539602
987	2017_54	Tb(5,6-DTFI)3(H2O)2H2O2CH2Cl2	Mixed Ligands	Tb3+	Oblate	Non-Kramers	100	8	5	Oxygen	Not Measured	NA	NA	NA	NA	NA	NA	NA	NA	NA	Not Measured	NA	10.1016/j.ica.2017.06.019	Dong, Y., Li, W., Zou, X., Hou, G. & Li, G. 2017 Electron-donating effect dominated 5,6-dimethoxy-2-(2,2,2-trifluoroethyl)-1-indone dysprosium SMM. Inorganica Chimica Acta 466, 599–603. (doi:10.1016/j.ica.2017.06.019)	2017	B	Unassigned	E	Unassigned	https://www.ccdc.cam.ac.uk/structures/Search?Ccdcid=1539603
988	2017_54	Ho(5,6-DTFI)3(H2O)2H2O2CH2Cl2	Mixed Ligands	Ho3+	Oblate	Non-Kramers	100	8	5	Oxygen	Not Measured	NA	NA	NA	NA	NA	NA	NA	NA	NA	Not Measured	NA	10.1016/j.ica.2017.06.019	Dong, Y., Li, W., Zou, X., Hou, G. & Li, G. 2017 Electron-donating effect dominated 5,6-dimethoxy-2-(2,2,2-trifluoroethyl)-1-indone dysprosium SMM. Inorganica Chimica Acta 466, 599–603. (doi:10.1016/j.ica.2017.06.019)	2017	B	Unassigned	E	Unassigned	https://www.ccdc.cam.ac.uk/structures/Search?Ccdcid=1539605
989	2017_55	[Li(THF)4][Pr(COT′′)2]	Metallocene	Pr3+	Oblate	Non-Kramers	100	2	2	Carbon (aromatic rings)	Not Measured	NA	NA	NA	NA	NA	NA	NA	NA	NA	Not Measured	NA	10.1002/ejic.201700878	Lorenz, V. et al. 2017 Lanthanide(III) Sandwich and Half-Sandwich Complexes with Bulky Cyclooctatetraenyl Ligands: Synthesis, Structures, and Magnetic Properties. European Journal of Inorganic Chemistry 2017, 4840–4849. (doi:10.1002/ejic.201700878)	2017	E	Unassigned	G	Unassigned	https://www.ccdc.cam.ac.uk/structures/Search?Ccdcid=1562466
990	2017_55	[Li(DME)3][Tb(COT′′)2]	Metallocene	Tb3+	Oblate	Non-Kramers	100	2	2	Carbon (aromatic rings)	No Freq-dependent X''	NA	NA	NA	NA	NA	NA	NA	NA	NA	No Hysteresis	NA	10.1002/ejic.201700878	Lorenz, V. et al. 2017 Lanthanide(III) Sandwich and Half-Sandwich Complexes with Bulky Cyclooctatetraenyl Ligands: Synthesis, Structures, and Magnetic Properties. European Journal of Inorganic Chemistry 2017, 4840–4849. (doi:10.1002/ejic.201700878)	2017	E	Unassigned	G	Unassigned	https://www.ccdc.cam.ac.uk/structures/Search?Ccdcid=1562467
991	2017_55	[Li(TMEDA)2][Yb(COT′′)2]	Metallocene	Yb3+	Prolate	Kramers	100	2	2	Carbon (aromatic rings)	Not Measured	NA	NA	NA	NA	NA	NA	NA	NA	NA	Not Measured	NA	10.1002/ejic.201700878	Lorenz, V. et al. 2017 Lanthanide(III) Sandwich and Half-Sandwich Complexes with Bulky Cyclooctatetraenyl Ligands: Synthesis, Structures, and Magnetic Properties. European Journal of Inorganic Chemistry 2017, 4840–4849. (doi:10.1002/ejic.201700878)	2017	E	Unassigned	G	Unassigned	https://www.ccdc.cam.ac.uk/structures/Search?Ccdcid=1562468
992	2017_56	[(Cpttt)2DyCl]	Mixed Ligands	Dy3+	Oblate	Kramers	100	3	3	Others	Freq-dependent X''	NA	NA	NA	NA	NA	NA	NA	NA	NA	No Hysteresis	2	10.1002/anie.201705426	Guo, F.-S., Day, B. M., Chen, Y.-C., Tong, M.-L., Mansikkamäki, A. & Layfield, R. A. 2017 A Dysprosium Metallocene Single-Molecule Magnet Functioning at the Axial Limit. Angewandte Chemie International Edition 56, 11445–11449. (doi:10.1002/anie.201705426)	2017	B	Unassigned	C	Unassigned	https://www.ccdc.cam.ac.uk/structures/Search?Ccdcid=1551846
993	2017_56	[(Cpttt)2Dy][B(C6F5)4]	Metallocene	Dy3+	Oblate	Kramers	100	2	2	Carbon (aromatic rings)	Not Measured	NA	NA	NA	Argand	1837.3	NA	1807.1	NA	1.09e-11	Full Hysteresis	60	10.1002/anie.201705426	Guo, F.-S., Day, B. M., Chen, Y.-C., Tong, M.-L., Mansikkamäki, A. & Layfield, R. A. 2017 A Dysprosium Metallocene Single-Molecule Magnet Functioning at the Axial Limit. Angewandte Chemie International Edition 56, 11445–11449. (doi:10.1002/anie.201705426)	2017	E	Unassigned	G	Unassigned	https://www.ccdc.cam.ac.uk/structures/Search?Ccdcid=1551848
994	2017_57	[DyLz2(salicylaldehyde)2]OH	Mixed Ligands	Dy3+	Oblate	Kramers	100	8	4	Oxygen+Nitrogen	T_B3 > 2K	22	NA	NA	Argand	168.2	NA	NA	6.59e-7	NA	Pinched Hysteresis	2	10.1021/acs.inorgchem.7b01582	Wu, J., Cador, O., Li, X.-L., Zhao, L., Le Guennic, B. & Tang, J. 2017 Axial Ligand Field in D4d Coordination Symmetry: Magnetic Relaxation of Dy SMMs Perturbed by Counteranions. Inorganic Chemistry 56, 11211–11219. (doi:10.1021/acs.inorgchem.7b01582)	2017	B	II	B	III	https://www.ccdc.cam.ac.uk/structures/Search?Ccdcid=1513743
995	2017_57	[DyLz2(salicylaldehyde)2]OH dilution	Mixed Ligands	Dy3+	Oblate	Kramers	6.7	8	4	Oxygen+Nitrogen	T_B3 > 2K	22	NA	NA	Argand	236.7	NA	NA	5.23e-8	NA	Pinched Hysteresis	1.9	10.1021/acs.inorgchem.7b01582	Wu, J., Cador, O., Li, X.-L., Zhao, L., Le Guennic, B. & Tang, J. 2017 Axial Ligand Field in D4d Coordination Symmetry: Magnetic Relaxation of Dy SMMs Perturbed by Counteranions. Inorganic Chemistry 56, 11211–11219. (doi:10.1021/acs.inorgchem.7b01582)	2017	B	II	B	III	https://www.ccdc.cam.ac.uk/structures/Search?Ccdcid=1513743
996	2017_57	[DyLz2(salicylaldehyde)2]Cl	Mixed Ligands	Dy3+	Oblate	Kramers	100	8	4	Oxygen+Nitrogen	T_B3 > 2K	15	NA	NA	Argand	111.8	NA	NA	5.65e-7	NA	Pinched Hysteresis	2	10.1021/acs.inorgchem.7b01582	Wu, J., Cador, O., Li, X.-L., Zhao, L., Le Guennic, B. & Tang, J. 2017 Axial Ligand Field in D4d Coordination Symmetry: Magnetic Relaxation of Dy SMMs Perturbed by Counteranions. Inorganic Chemistry 56, 11211–11219. (doi:10.1021/acs.inorgchem.7b01582)	2017	B	II	B	III	https://www.ccdc.cam.ac.uk/structures/Search?Ccdcid=1513744
997	2017_57	[DyLz2(salicylaldehyde)2]Cl dilution	Mixed Ligands	Dy3+	Oblate	Kramers	5.8	8	4	Oxygen+Nitrogen	T_B3 > 2K	15	NA	NA	Argand	123.1	NA	NA	4.9e-7	NA	Pinched Hysteresis	1.9	10.1021/acs.inorgchem.7b01582	Wu, J., Cador, O., Li, X.-L., Zhao, L., Le Guennic, B. & Tang, J. 2017 Axial Ligand Field in D4d Coordination Symmetry: Magnetic Relaxation of Dy SMMs Perturbed by Counteranions. Inorganic Chemistry 56, 11211–11219. (doi:10.1021/acs.inorgchem.7b01582)	2017	B	II	B	III	https://www.ccdc.cam.ac.uk/structures/Search?Ccdcid=1513744
