Repository: asche1/PyCrystalField

# Batch processing multiple single ion magnet cif files and simulating the ground state anisotropy using PyCrystalField.

## Allen Scheie, June 2021

To process the cif files, run "PCF_BatchProcessCIF.py". 
It generates the output in "calculatedOutput.tsv", a set of shape files in the /shapefiles subdirectory, 
and a set of truncated .cif files (also in the /shapefiles subdirectory) giving the ligand environment 
and orientation used for the calculation.

To add .cif files to the list, add them to the CIFs-initset directory, also adding the necessary info
to "Data_Selected_SIM_samples.tsv".

Note that this was coded on a Linux machine, so the function call to SHAPE (line 128 in

File: SIM_BatchProcess/lib/SIMDAVIS_dataset.tsv (part 14 of 19)
sample_ID	paper_number	compound	chemical_family	Ln_ion	Ln_anisotropy	Ln_Kramers	concentration	coordination_number	number_of_ligands	coordination_elements	X_im_max	T_B3	T_B3H	H	Fit	Ueff	Ueff_2	Ueff_ff	tau0	tau0_ff	Hyst	T_hyst	DOI	reference	year	mol_cluster	mag_struct_cluster	mol_cluster_2	mag_struct_cluster_2	link_to_CIF
998	2017_57	[DyLz2(salicylaldehyde)2]Br	Mixed Ligands	Dy3+	Oblate	Kramers	100	8	4	Oxygen+Nitrogen	T_B3 > 2K	14	NA	NA	Argand	79.9	NA	NA	4.13e-6	NA	Pinched Hysteresis	1.9	10.1021/acs.inorgchem.7b01582	Wu, J., Cador, O., Li, X.-L., Zhao, L., Le Guennic, B. & Tang, J. 2017 Axial Ligand Field in D4d Coordination Symmetry: Magnetic Relaxation of Dy SMMs Perturbed by Counteranions. Inorganic Chemistry 56, 11211–11219. (doi:10.1021/acs.inorgchem.7b01582)	2017	B	II	B	III	https://www.ccdc.cam.ac.uk/structures/Search?Ccdcid=1513745
999	2017_58	[HL][Dy(hfac)4]·0.5CH2Cl2	Diketonate	Dy3+	Oblate	Kramers	100	8	4	Oxygen	No Freq-dependent X''	NA	NA	NA	NA	NA	NA	NA	NA	NA	Not Measured	NA	10.1002/ejic.201601501	Speed, S. et al. 2017 Photophysical and Magnetic Properties in Complexes Containing 3d/4f Elements and Chiral Phenanthroline-Based Helicate-Like Ligands. European Journal of Inorganic Chemistry 2017, 2100–2111. (doi:10.1002/ejic.201601501)	2017	B	Unassigned	B	Unassigned	https://www.ccdc.cam.ac.uk/structures/Search?Ccdcid=1509190
1000	2017_58	[HL][Yb(hfac)4]·CH2Cl2	Diketonate	Yb3+	Prolate	Kramers	100	8	4	Oxygen	No Freq-dependent X''	NA	NA	NA	NA	NA	NA	NA	NA	NA	Not Measured	NA	10.1002/ejic.201601501	Speed, S. et al. 2017 Photophysical and Magnetic Properties in Complexes Containing 3d/4f Elements and Chiral Phenanthroline-Based Helicate-Like Ligands. European Journal of Inorganic Chemistry 2017, 2100–2111. (doi:10.1002/ejic.201601501)	2017	C	Unassigned	D	Unassigned	https://www.ccdc.cam.ac.uk/structures/Search?Ccdcid=1509191
1001	2017_58	[HL][Dy(tta)4]	Diketonate	Dy3+	Oblate	Kramers	100	8	4	Oxygen	No Freq-dependent X''	NA	NA	NA	NA	NA	NA	NA	NA	NA	Not Measured	NA	10.1002/ejic.201601501	Speed, S. et al. 2017 Photophysical and Magnetic Properties in Complexes Containing 3d/4f Elements and Chiral Phenanthroline-Based Helicate-Like Ligands. European Journal of Inorganic Chemistry 2017, 2100–2111. (doi:10.1002/ejic.201601501)	2017	B	Unassigned	B	Unassigned	https://www.ccdc.cam.ac.uk/structures/Search?Ccdcid=1509192
1002	2017_58	[HL][Yb(tta)4]·2.5C6H14	Diketonate	Yb3+	Prolate	Kramers	100	8	4	Oxygen	No Freq-dependent X''	NA	NA	NA	NA	NA	NA	NA	NA	NA	Not Measured	NA	10.1002/ejic.201601501	Speed, S. et al. 2017 Photophysical and Magnetic Properties in Complexes Containing 3d/4f Elements and Chiral Phenanthroline-Based Helicate-Like Ligands. European Journal of Inorganic Chemistry 2017, 2100–2111. (doi:10.1002/ejic.201601501)	2017	C	Unassigned	D	Unassigned	https://www.ccdc.cam.ac.uk/structures/Search?Ccdcid=1509193
1003	2017_59	[(1,3-C6H4{NC(Ph)NSiMe3}2)3Er2(μ-Cl)-Li(thf )3]	Other Families	Er3+	Prolate	Kramers	100	NA	NA	Others	No Freq-dependent X''	NA	NA	NA	NA	NA	NA	NA	NA	NA	Not Measured	NA	10.1002/ejic.201700639	Skvortsov, G. G., Tolpygin, A. O., Fukin, G. K., Long, J., Larionova, J., Cherkasov, A. V. & Trifonov, A. A. 2017 Rare-Earth Complexes Coordinated by ansa-Bis(amidinate) Ligands with m-Phenylene, 2,6-Pyridinediyl, and SiMe2 Linkers. European Journal of Inorganic Chemistry 2017, 4275–4284. (doi:10.1002/ejic.201700639)	2017	C	Unassigned	D	Unassigned	https://www.ccdc.cam.ac.uk/structures/Search?Ccdcid=1537911
1004	2017_60	[GdL]	Schiff Base	Gd3+	Isotropic	Kramers	100	7	NA	Oxygen+Nitrogen	Not Measured	NA	NA	NA	NA	NA	NA	NA	NA	NA	Not Measured	NA	10.1039/c7dt02556d	Craze, A. R. et al. 2017 Synthesis and characterisation of new tripodal lanthanide complexes and investigation of their optical and magnetic properties. Dalton Transactions 46, 12177–12184. (doi:10.1039/c7dt02556d)	2017	A	Unassigned	A	Unassigned	http://www.crystallography.net/cod/result/?doi=10.1039/c7dt02556d
1005	2017_60	[DyL]	Schiff Base	Dy3+	Oblate	Kramers	100	7	NA	Oxygen+Nitrogen	Freq-dependent X''	NA	NA	NA	NA	NA	NA	NA	NA	NA	Not Measured	NA	10.1039/c7dt02556d	Craze, A. R. et al. 2017 Synthesis and characterisation of new tripodal lanthanide complexes and investigation of their optical and magnetic properties. Dalton Transactions 46, 12177–12184. (doi:10.1039/c7dt02556d)	2017	B	Unassigned	B	Unassigned	http://www.crystallography.net/cod/result/?doi=10.1039/c7dt02556d
1006	2017_61	{[YbIII(3-pyridone)2(H2O)2][CoIII(CN)6]}	Mixed Ligands	Yb3+	Prolate	Kramers	100	6	6	Oxygen+Nitrogen	No Freq-dependent X''	NA	6.8	1000	NA	45	NA	40	NA	6.4e-7	Not Measured	NA	10.1039/c7dt02239e	Chorazy, S., Rams, M., Wang, J., Sieklucka, B. & Ohkoshi, S. 2017 Octahedral Yb(iii) complexes embedded in [CoIII(CN)6]-bridged coordination chains: combining sensitized near-infrared fluorescence with slow magnetic relaxation. Dalton Transactions 46, 13668–13672. (doi:10.1039/c7dt02239e)	2017	C	Unassigned	D	Unassigned	http://www.crystallography.net/cod/result/?doi=10.1039/c7dt02239e
1007	2017_62	[Yb(H3Bmshp)(DMF)2Cl2]·DMF·1.5H2O	Mixed Ligands	Yb3+	Prolate	Kramers	100	7	5	Others	Freq-dependent X''	NA	5	1500	Argand	14.5	NA	NA	2.38e-5	NA	Not Measured	NA	10.1039/c7dt02461d	Wu, D.-Q., Shao, D., Wei, X.-Q., Shen, F.-X., Shi, L., Zhang, Y.-Q. & Wang, X.-Y. 2017 Single-ion magnetism in seven-coordinate YbIII complexes with distorted D5h coordination geometry. Dalton Transactions 46, 12884–12892. (doi:10.1039/c7dt02461d)	2017	C	II	D	IV	http://www.crystallography.net/cod/result/?doi=10.1039/c7dt02461d
1008	2017_62	[Yb(H3Bmshp)(DMF)2Cl2]·H4Bmshp	Mixed Ligands	Yb3+	Prolate	Kramers	100	7	5	Others	Freq-dependent X''	NA	5	600	Argand	38.3	NA	43.82	NA	7.16e-7	Not Measured	NA	10.1039/c7dt02461d	Wu, D.-Q., Shao, D., Wei, X.-Q., Shen, F.-X., Shi, L., Zhang, Y.-Q. & Wang, X.-Y. 2017 Single-ion magnetism in seven-coordinate YbIII complexes with distorted D5h coordination geometry. Dalton Transactions 46, 12884–12892. (doi:10.1039/c7dt02461d)	2017	C	Unassigned	D	Unassigned	http://www.crystallography.net/cod/result/?doi=10.1039/c7dt02461d
1009	2017_63	[Zn(L)Cl]3Dy·MeOH·0.5H2O	TM near Ln	Dy3+	Oblate	Kramers	100	6	3	Oxygen	Freq-dependent X''	NA	NA	NA	X''(T)	7	NA	NA	NA	NA	Not Measured	NA	10.1039/c7dt02409f	Liu, M.-J., Yuan, J., Zhang, Y.-Q., Sun, H.-L., Liu, C.-M. & Kou, H.-Z. 2017 Chiral six-coordinate Dy(iii) and Tb(iii) complexes of an achiral ligand: structure, fluorescence, and magnetism. Dalton Transactions 46, 13035–13042. (doi:10.1039/c7dt02409f)	2017	B	Unassigned	C	Unassigned	http://www.crystallography.net/cod/result/?doi=10.1039/c7dt02409f
1010	2017_63	[Zn(L)Cl]3Dy·1.5H2O	TM near Ln	Dy3+	Oblate	Kramers	5	6	3	Oxygen	Freq-dependent X''	NA	NA	NA	X''(T)	7	NA	NA	NA	NA	Not Measured	NA	10.1039/c7dt02409f	Liu, M.-J., Yuan, J., Zhang, Y.-Q., Sun, H.-L., Liu, C.-M. & Kou, H.-Z. 2017 Chiral six-coordinate Dy(iii) and Tb(iii) complexes of an achiral ligand: structure, fluorescence, and magnetism. Dalton Transactions 46, 13035–13042. (doi:10.1039/c7dt02409f)	2017	B	Unassigned	C	Unassigned	http://www.crystallography.net/cod/result/?doi=10.1039/c7dt02409f
1011	2017_63	[Zn(L)Cl]3Tb·1.5H2O	TM near Ln	Tb3+	Oblate	Non-Kramers	100	6	3	Oxygen	No Freq-dependent X''	NA	NA	NA	NA	NA	NA	NA	NA	NA	Not Measured	NA	10.1039/c7dt02409f	Liu, M.-J., Yuan, J., Zhang, Y.-Q., Sun, H.-L., Liu, C.-M. & Kou, H.-Z. 2017 Chiral six-coordinate Dy(iii) and Tb(iii) complexes of an achiral ligand: structure, fluorescence, and magnetism. Dalton Transactions 46, 13035–13042. (doi:10.1039/c7dt02409f)	2017	B	Unassigned	E	Unassigned	http://www.crystallography.net/cod/result/?doi=10.1039/c7dt02409f
1012	2017_63	[Zn(L)Cl]3Tb·H2O	TM near Ln	Tb3+	Oblate	Non-Kramers	100	6	3	Oxygen	No Freq-dependent X''	NA	NA	NA	NA	NA	NA	NA	NA	NA	Not Measured	NA	10.1039/c7dt02409f	Liu, M.-J., Yuan, J., Zhang, Y.-Q., Sun, H.-L., Liu, C.-M. & Kou, H.-Z. 2017 Chiral six-coordinate Dy(iii) and Tb(iii) complexes of an achiral ligand: structure, fluorescence, and magnetism. Dalton Transactions 46, 13035–13042. (doi:10.1039/c7dt02409f)	2017	B	Unassigned	E	Unassigned	http://www.crystallography.net/cod/result/?doi=10.1039/c7dt02409f
1013	2017_64	[Tb(H3L)(NO3)(H2O)](NO3)2·CH3CN	Mixed Ligands	Tb3+	Oblate	Non-Kramers	100	9	3	Oxygen	No Freq-dependent X''	NA	NA	NA	NA	NA	NA	NA	NA	NA	Not Measured	NA	10.1039/c7dt03438e	Fondo, M., Corredoira-Vázquez, J., Herrera-Lanzós, A., García-Deibe, A. M., Sanmartín-Matalobos, J., Herrera, J. M., Colacio, E. & Nuñez, C. 2017 Improving the SMM and luminescence properties of lanthanide complexes with LnO9 cores in the presence of ZnII: an emissive Zn2Dy single ion magnet. Dalton Transactions 46, 17000–17009. (doi:10.1039/c7dt03438e)	2017	B	Unassigned	E	Unassigned	http://www.crystallography.net/cod/result/?doi=10.1039/c7dt03438e
1014	2017_64	[Dy(H3L)(NO3)(H2O)](NO3)2·0.5CH3CN	Mixed Ligands	Dy3+	Oblate	Kramers	100	9	3	Oxygen	No Freq-dependent X''	NA	NA	NA	NA	NA	NA	NA	NA	NA	Not Measured	NA	10.1039/c7dt03438e	Fondo, M., Corredoira-Vázquez, J., Herrera-Lanzós, A., García-Deibe, A. M., Sanmartín-Matalobos, J., Herrera, J. M., Colacio, E. & Nuñez, C. 2017 Improving the SMM and luminescence properties of lanthanide complexes with LnO9 cores in the presence of ZnII: an emissive Zn2Dy single ion magnet. Dalton Transactions 46, 17000–17009. (doi:10.1039/c7dt03438e)	2017	B	Unassigned	C	Unassigned	http://www.crystallography.net/cod/result/?doi=10.1039/c7dt03438e
1015	2017_64	[Dy0.09Y0.91(H3L)(H2O)(NO3)](NO3)2	Mixed Ligands	Dy3+	Oblate	Kramers	9	9	3	Oxygen	No Freq-dependent X''	NA	NA	NA	NA	NA	NA	NA	NA	NA	Not Measured	NA	10.1039/c7dt03438e	Fondo, M., Corredoira-Vázquez, J., Herrera-Lanzós, A., García-Deibe, A. M., Sanmartín-Matalobos, J., Herrera, J. M., Colacio, E. & Nuñez, C. 2017 Improving the SMM and luminescence properties of lanthanide complexes with LnO9 cores in the presence of ZnII: an emissive Zn2Dy single ion magnet. Dalton Transactions 46, 17000–17009. (doi:10.1039/c7dt03438e)	2017	B	Unassigned	C	Unassigned	http://www.crystallography.net/cod/result/?doi=10.1039/c7dt03438e
1016	2017_64	[Er(H3L)(NO3)(H2O)](NO3)2	Mixed Ligands	Er3+	Prolate	Kramers	100	9	3	Oxygen	No Freq-dependent X''	NA	NA	NA	NA	NA	NA	NA	NA	NA	Not Measured	NA	10.1039/c7dt03438e	Fondo, M., Corredoira-Vázquez, J., Herrera-Lanzós, A., García-Deibe, A. M., Sanmartín-Matalobos, J., Herrera, J. M., Colacio, E. & Nuñez, C. 2017 Improving the SMM and luminescence properties of lanthanide complexes with LnO9 cores in the presence of ZnII: an emissive Zn2Dy single ion magnet. Dalton Transactions 46, 17000–17009. (doi:10.1039/c7dt03438e)	2017	C	Unassigned	D	Unassigned	http://www.crystallography.net/cod/result/?doi=10.1039/c7dt03438e
1017	2017_64	[Zn2Dy(L)(NO3)3(OH)]·(CH3)2CO	Mixed Ligands	Dy3+	Oblate	Kramers	100	9	5	Oxygen	No Freq-dependent X''	NA	10	2500	X''(T)	59	NA	59	NA	0.00347	Not Measured	NA	10.1039/c7dt03438e	Fondo, M., Corredoira-Vázquez, J., Herrera-Lanzós, A., García-Deibe, A. M., Sanmartín-Matalobos, J., Herrera, J. M., Colacio, E. & Nuñez, C. 2017 Improving the SMM and luminescence properties of lanthanide complexes with LnO9 cores in the presence of ZnII: an emissive Zn2Dy single ion magnet. Dalton Transactions 46, 17000–17009. (doi:10.1039/c7dt03438e)	2017	B	Unassigned	C	Unassigned	http://www.crystallography.net/cod/result/?doi=10.1039/c7dt03438e
1018	2017_65	[BQ(DyCl2·THF3)2]	Mixed Ligands	Dy3+	Oblate	Kramers	100	7	6	Others	No Freq-dependent X''	NA	NA	NA	NA	NA	NA	NA	NA	NA	Not Measured	NA	10.1039/c7dt02565c	Moilanen, J. O., Mansikkamäki, A., Lahtinen, M., Guo, F.-S., Kalenius, E., Layfield, R. A. & Chibotaru, L. F. 2017 Thermal expansion and magnetic properties of benzoquinone-bridged dinuclear rare-earth complexes. Dalton Trans. 46, 13582–13589. (doi:10.1039/c7dt02565c)	2017	B	Unassigned	B	Unassigned	http://www.crystallography.net/cod/result/?doi=10.1039/c7dt02565c
1019	2017_65	[BQ(DyCl2·THF3)2]	Mixed Ligands	Dy3+	Oblate	Kramers	5.1	7	6	Others	No Freq-dependent X''	NA	NA	NA	NA	NA	NA	NA	NA	NA	Not Measured	NA	10.1039/c7dt02565c	Moilanen, J. O., Mansikkamäki, A., Lahtinen, M., Guo, F.-S., Kalenius, E., Layfield, R. A. & Chibotaru, L. F. 2017 Thermal expansion and magnetic properties of benzoquinone-bridged dinuclear rare-earth complexes. Dalton Trans. 46, 13582–13589. (doi:10.1039/c7dt02565c)	2017	B	Unassigned	B	Unassigned	http://www.crystallography.net/cod/result/?doi=10.1039/c7dt02565c
1020	2017_66	[((HB(pz)3)2Dy)2(μ-ca)]	Mixed Ligands	Dy3+	Oblate	Kramers	100	8	3	Oxygen+Nitrogen	Not Measured	NA	7	1600	X''(T)	24	NA	NA	3e-5	NA	Not Measured	NA	10.1039/c7dt02932b	Dunstan, M. A., Rousset, E., Boulon, M.-E., Gable, R. W., Sorace, L. & Boskovic, C. 2017 Slow magnetisation relaxation in tetraoxolene-bridged rare earth complexes. Dalton Trans. 46, 13756–13767. (doi:10.1039/c7dt02932b)	2017	B	II	B	III	http://www.crystallography.net/cod/result/?doi=10.1039/c7dt02932b
1021	2017_66	[((HB(pz)3)2Tb)2(μ-Me2dhbq)]	Mixed Ligands	Tb3+	Oblate	Non-Kramers	100	8	3	Oxygen+Nitrogen	No Freq-dependent X''	NA	NA	NA	NA	NA	NA	24	NA	3e-5	Not Measured	NA	10.1039/c7dt02932b	Dunstan, M. A., Rousset, E., Boulon, M.-E., Gable, R. W., Sorace, L. & Boskovic, C. 2017 Slow magnetisation relaxation in tetraoxolene-bridged rare earth complexes. Dalton Trans. 46, 13756–13767. (doi:10.1039/c7dt02932b)	2017	B	Unassigned	E	Unassigned	http://www.crystallography.net/cod/result/?doi=10.1039/c7dt02932b
1022	2017_66	[((HB(pz)3)2Dy)2(μ-Me2dhbq)]	Mixed Ligands	Dy3+	Oblate	Kramers	100	8	3	Oxygen+Nitrogen	No Freq-dependent X''	NA	12	1600	NA	47	NA	NA	1e-5	NA	Not Measured	NA	10.1039/c7dt02932b	Dunstan, M. A., Rousset, E., Boulon, M.-E., Gable, R. W., Sorace, L. & Boskovic, C. 2017 Slow magnetisation relaxation in tetraoxolene-bridged rare earth complexes. Dalton Trans. 46, 13756–13767. (doi:10.1039/c7dt02932b)	2017	B	II	B	III	http://www.crystallography.net/cod/result/?doi=10.1039/c7dt02932b
1023	2017_67	(nBu4N)2[Dy(NO3)5]	Other Families	Dy3+	Oblate	Kramers	100	NA	5	Oxygen	T_B3 > 2K	2.3	NA	NA	Argand	24.3	NA	NA	3.4e-9	NA	Not Measured	NA	10.1039/c7dt02905e	Chen, L., Zhou, J., Yuan, A. & Song, Y. 2017 Slow magnetic relaxation in luminescent mononuclear dysprosium(iii) and erbium(iii) pentanitrate complexes with the same LnO10 coordination geometry. Dalton Transactions 46, 15812–15818. (doi:10.1039/c7dt02905e)	2017	B	II	C	VI	http://www.crystallography.net/cod/result/?doi=10.1039/c7dt02905e
1024	2017_67	(nBu4N)2[Er(NO3)5]	Other Families	Er3+	Prolate	Kramers	100	NA	5	Oxygen	T_B3 > 2K	3.2	NA	NA	Argand	22.3	NA	NA	3.06e-7	NA	Not Measured	NA	10.1039/c7dt02905e	Chen, L., Zhou, J., Yuan, A. & Song, Y. 2017 Slow magnetic relaxation in luminescent mononuclear dysprosium(iii) and erbium(iii) pentanitrate complexes with the same LnO10 coordination geometry. Dalton Transactions 46, 15812–15818. (doi:10.1039/c7dt02905e)	2017	C	II	D	VI	http://www.crystallography.net/cod/result/?doi=10.1039/c7dt02905e
1025	2017_67	(nBu4N)2[Dy0.18Y0.82(NO3)5]	Other Families	Dy3+	Oblate	Kramers	18	NA	5	Oxygen	Not Measured	NA	2.3	500	Argand	16.5	NA	NA	1.5e-7	NA	Not Measured	NA	10.1039/c7dt02905e	Chen, L., Zhou, J., Yuan, A. & Song, Y. 2017 Slow magnetic relaxation in luminescent mononuclear dysprosium(iii) and erbium(iii) pentanitrate complexes with the same LnO10 coordination geometry. Dalton Transactions 46, 15812–15818. (doi:10.1039/c7dt02905e)	2017	B	II	C	VI	http://www.crystallography.net/cod/result/?doi=10.1039/c7dt02905e
1026	2017_67	(nBu4N)2[Er0.13Y0.87(NO3)5]	Other Families	Er3+	Prolate	Kramers	13	NA	5	Oxygen	Not Measured	NA	3.5	1000	Argand	20	NA	NA	5.3e-7	NA	Not Measured	NA	10.1039/c7dt02905e	Chen, L., Zhou, J., Yuan, A. & Song, Y. 2017 Slow magnetic relaxation in luminescent mononuclear dysprosium(iii) and erbium(iii) pentanitrate complexes with the same LnO10 coordination geometry. Dalton Transactions 46, 15812–15818. (doi:10.1039/c7dt02905e)	2017	C	II	D	VI	http://www.crystallography.net/cod/result/?doi=10.1039/c7dt02905e
1027	2017_68	[Nd(W5O18)2]9-	POM	Nd3+	Oblate	Kramers	100	8	2	Oxygen	T_B3 > 2K	5.2	NA	NA	X''(T)	50.7	NA	NA	1.4e-7	NA	Not Measured	NA	10.1021/acs.inorgchem.6b02312	Vonci, M. et al. 2016 Magnetic Excitations in Polyoxotungstate-Supported Lanthanoid Single-Molecule Magnets: An Inelastic Neutron Scattering and ab Initio Study. Inorganic Chemistry 56, 378–394. (doi:10.1021/acs.inorgchem.6b02312)	2017	B	II	E	VI	http://www.crystallography.net/cod/result/?doi=10.1021/acs.inorgchem.6b02312
1028	2017_68	[Er(W5O18)2]9-	POM	Er3+	Prolate	Kramers	100	8	2	Oxygen	T_B3 > 2K	5	NA	NA	X''(T)	44.2	NA	NA	1.5e-7	NA	Not Measured	NA	10.1021/acs.inorgchem.6b02312	Vonci, M. et al. 2016 Magnetic Excitations in Polyoxotungstate-Supported Lanthanoid Single-Molecule Magnets: An Inelastic Neutron Scattering and ab Initio Study. Inorganic Chemistry 56, 378–394. (doi:10.1021/acs.inorgchem.6b02312)	2017	C	II	D	V	http://www.crystallography.net/cod/result/?doi=10.1021/acs.inorgchem.6b02312
1029	2017_68	[Ho(W5O18)2]9-	POM	Ho3+	Oblate	Non-Kramers	100	8	2	Oxygen	Freq-dependent X''	NA	NA	NA	NA	NA	NA	NA	NA	NA	Not Measured	NA	10.1021/acs.inorgchem.6b02312	Vonci, M. et al. 2016 Magnetic Excitations in Polyoxotungstate-Supported Lanthanoid Single-Molecule Magnets: An Inelastic Neutron Scattering and ab Initio Study. Inorganic Chemistry 56, 378–394. (doi:10.1021/acs.inorgchem.6b02312)	2017	B	Unassigned	E	Unassigned	http://www.crystallography.net/cod/result/?doi=10.1021/acs.inorgchem.6b02312
1030	2017_69	[ZnII5Dy(OH)(L1)6(H2O)]	Mixed Ligands	Dy3+	Oblate	Kramers	100	9	9	Oxygen+Nitrogen	Not Measured	NA	NA	NA	NA	NA	NA	NA	NA	NA	Not Measured	NA	10.1021/acs.cgd.6b01401	Griffiths, K., Mayans, J., Shipman, M. A., Tizzard, G. J., Coles, S. J., Blight, B. A., Escuer, A. & Kostakis, G. E. 2017 Four New Families of Polynuclear Zn-Ln Coordination Clusters. Synthetic, Topological, Magnetic, and Luminescent Aspects. Crystal Growth & Design 17, 1524–1538. (doi:10.1021/acs.cgd.6b01401)	2017	B	Unassigned	C	Unassigned	NA
1031	2017_69	[ZnII5Tb(OH)(L1)6(H2O)]	Mixed Ligands	Tb3+	Oblate	Non-Kramers	100	9	9	Oxygen+Nitrogen	Not Measured	NA	NA	NA	NA	NA	NA	NA	NA	NA	Not Measured	NA	10.1021/acs.cgd.6b01401	Griffiths, K., Mayans, J., Shipman, M. A., Tizzard, G. J., Coles, S. J., Blight, B. A., Escuer, A. & Kostakis, G. E. 2017 Four New Families of Polynuclear Zn-Ln Coordination Clusters. Synthetic, Topological, Magnetic, and Luminescent Aspects. Crystal Growth & Design 17, 1524–1538. (doi:10.1021/acs.cgd.6b01401)	2017	B	Unassigned	E	Unassigned	NA
1032	2017_69	[Zn4Dy2(OH)2(L2)4(OAc)2(NO3)2(DMF)3]·DMF	Mixed Ligands	Dy3+	Oblate	Kramers	100	8	8	Oxygen	Freq-dependent X''	NA	4.5	3000	X''(T)	14.676	NA	NA	7.1e-6	NA	Not Measured	NA	10.1021/acs.cgd.6b01401	Griffiths, K., Mayans, J., Shipman, M. A., Tizzard, G. J., Coles, S. J., Blight, B. A., Escuer, A. & Kostakis, G. E. 2017 Four New Families of Polynuclear Zn-Ln Coordination Clusters. Synthetic, Topological, Magnetic, and Luminescent Aspects. Crystal Growth & Design 17, 1524–1538. (doi:10.1021/acs.cgd.6b01401)	2017	B	II	B	III	NA
1033	2017_69	[Zn4Tb2(OH)2(L2)4(OAc)2(NO3)2(DMF)3]·DMF	Mixed Ligands	Dy3+	Oblate	Kramers	100	8	8	Oxygen	Not Measured	NA	NA	NA	NA	NA	NA	NA	NA	NA	Not Measured	NA	10.1021/acs.cgd.6b01401	Griffiths, K., Mayans, J., Shipman, M. A., Tizzard, G. J., Coles, S. J., Blight, B. A., Escuer, A. & Kostakis, G. E. 2017 Four New Families of Polynuclear Zn-Ln Coordination Clusters. Synthetic, Topological, Magnetic, and Luminescent Aspects. Crystal Growth & Design 17, 1524–1538. (doi:10.1021/acs.cgd.6b01401)	2017	B	Unassigned	B	Unassigned	NA
1034	2017_69	[Zn4Eu2(OH)2(L2)4(OAc)2(NO3)2(DMF)3]·DMF	Mixed Ligands	Dy3+	Oblate	Kramers	100	8	8	Oxygen	Not Measured	NA	NA	NA	NA	NA	NA	NA	NA	NA	Not Measured	NA	10.1021/acs.cgd.6b01401	Griffiths, K., Mayans, J., Shipman, M. A., Tizzard, G. J., Coles, S. J., Blight, B. A., Escuer, A. & Kostakis, G. E. 2017 Four New Families of Polynuclear Zn-Ln Coordination Clusters. Synthetic, Topological, Magnetic, and Luminescent Aspects. Crystal Growth & Design 17, 1524–1538. (doi:10.1021/acs.cgd.6b01401)	2017	B	Unassigned	B	Unassigned	NA
1035	2017_70	[Ho(CyPh2PO)2(H2O)5]I3·2(CyPh2PO)·H2O·EtOH	Other Families	Ho3+	Oblate	Non-Kramers	100	7	7	Oxygen	Not Measured	NA	20	1000	Argand	NA	NA	341	NA	1.7e-11	Full Hysteresis	4	10.1002/anie.201701480	Chen, Y.-C., Liu, J.-L., Wernsdorfer, W., Liu, D., Chibotaru, L. F., Chen, X.-M. & Tong, M.-L. 2017 Hyperfine-Interaction-Driven Suppression of Quantum Tunneling at Zero Field in a Holmium(III) Single-Ion Magnet. Angewandte Chemie International Edition 56, 4996–5000. (doi:10.1002/anie.201701480)	2017	B	Unassigned	E	Unassigned	https://www.ccdc.cam.ac.uk/structures/Search?Ccdcid=1529266
1036	2017_70	[Ho(CyPh2PO)2(H2O)5]I3·2(CyPh2PO)·H2O·EtOH	Other Families	Ho3+	Oblate	Non-Kramers	3	7	7	Oxygen	T_B3 > 2K	20	NA	NA	Argand	NA	NA	352.5	NA	9.9e-12	Not Measured	NA	10.1002/anie.201701480	Chen, Y.-C., Liu, J.-L., Wernsdorfer, W., Liu, D., Chibotaru, L. F., Chen, X.-M. & Tong, M.-L. 2017 Hyperfine-Interaction-Driven Suppression of Quantum Tunneling at Zero Field in a Holmium(III) Single-Ion Magnet. Angewandte Chemie International Edition 56, 4996–5000. (doi:10.1002/anie.201701480)	2017	B	Unassigned	E	Unassigned	https://www.ccdc.cam.ac.uk/structures/Search?Ccdcid=1529267
1037	2017_71	Clamshell-Tb2	LnPc2	Tb3+	Oblate	Non-Kramers	100	8	2	Nitrogen	T_B3 > 2K	50	NA	NA	NA	NA	NA	760	NA	3.89e-11	Pinched Hysteresis	31	10.1039/c7cc03553e	Horii, Y., Katoh, K., Breedlove, B. K. & Yamashita, M. 2017 Elongation of magnetic relaxation times in a single-molecule magnet through intermetallic interactions: a clamshell-type dinuclear terbium(iii)-phthalocynaninato quadruple-decker complex. Chemical Communications 53, 8561–8564. (doi:10.1039/c7cc03553e)	2017	D	Unassigned	F	Unassigned	NA
1038	2017_71	Clamshell-Tb2Cd	LnPc2	Tb3+	Oblate	Non-Kramers	100	8	2	Nitrogen	Not Measured	NA	NA	NA	NA	NA	NA	163	NA	2.15e-8	Pinched Hysteresis	2	10.1039/c7cc03553e	Horii, Y., Katoh, K., Breedlove, B. K. & Yamashita, M. 2017 Elongation of magnetic relaxation times in a single-molecule magnet through intermetallic interactions: a clamshell-type dinuclear terbium(iii)-phthalocynaninato quadruple-decker complex. Chemical Communications 53, 8561–8564. (doi:10.1039/c7cc03553e)	2017	D	Unassigned	F	Unassigned	NA
1039	2017_71	Clamshell-[Tb2]2+* one radical per Tb	LnPc2	Tb3+	Oblate	Non-Kramers	100	8	2	Nitrogen	T_B3 > 2K	50	NA	NA	X''(T)	740	NA	NA	4.7e-11	NA	Pinched Hysteresis	15	10.1039/c7cc03553e	Horii, Y., Katoh, K., Breedlove, B. K. & Yamashita, M. 2017 Elongation of magnetic relaxation times in a single-molecule magnet through intermetallic interactions: a clamshell-type dinuclear terbium(iii)-phthalocynaninato quadruple-decker complex. Chemical Communications 53, 8561–8564. (doi:10.1039/c7cc03553e)	2017	D	III	F	VIII	NA
1040	2017_71	Clamshell-monomer-[Tb]+*	LnPc2	Tb3+	Oblate	Non-Kramers	100	8	2	Nitrogen	Not Measured	NA	1	50	X''(T)	790	NA	NA	2.2e-11	NA	Pinched Hysteresis	15	10.1039/c7cc03553e	Horii, Y., Katoh, K., Breedlove, B. K. & Yamashita, M. 2017 Elongation of magnetic relaxation times in a single-molecule magnet through intermetallic interactions: a clamshell-type dinuclear terbium(iii)-phthalocynaninato quadruple-decker complex. Chemical Communications 53, 8561–8564. (doi:10.1039/c7cc03553e)	2017	D	III	F	VIII	NA
1041	2017_72	[Gd2Pt3(H2O)2(SAc)12]	TM near Ln	Gd3+	Isotropic	Kramers	100	7	3	Oxygen	Not Measured	NA	NA	NA	NA	NA	NA	NA	NA	NA	Not Measured	NA	10.1002/chem.201702989	Yoshida, T., Izougu, D. C., Iwasawa, D., Ogata, S., Hasegawa, M., Breedlove, B. K., Cosquer, G., Wernsdorfer, W. & Yamashita, M. 2017 Multiple Magnetic Relaxation Pathways and Dual-Emission Modulated by a Heterometallic Tb-Pt Bonding Environment. Chemistry - A European Journal 23, 10527–10531. (doi:10.1002/chem.201702989)	2017	A	Unassigned	A	Unassigned	NA
1042	2017_72	[Tb2Pt3(H2O)2(SAc)12]	TM near Ln	Tb3+	Oblate	Non-Kramers	100	7	3	Oxygen	T_B3 > 2K	NA	NA	NA	Argand	31.64	NA	NA	1.6e-6	NA	Pinched Hysteresis	0.7	10.1002/chem.201702989	Yoshida, T., Izougu, D. C., Iwasawa, D., Ogata, S., Hasegawa, M., Breedlove, B. K., Cosquer, G., Wernsdorfer, W. & Yamashita, M. 2017 Multiple Magnetic Relaxation Pathways and Dual-Emission Modulated by a Heterometallic Tb-Pt Bonding Environment. Chemistry - A European Journal 23, 10527–10531. (doi:10.1002/chem.201702989)	2017	B	II	E	V	NA
1043	2017_72	[Tb0.2Y1.8Pt3(H2O)2(SAc)12]	TM near Ln	Tb3+	Oblate	Non-Kramers	20	7	3	Oxygen	T_B3 > 2K	NA	NA	NA	NA	NA	NA	NA	NA	NA	Not Measured	NA	10.1002/chem.201702989	Yoshida, T., Izougu, D. C., Iwasawa, D., Ogata, S., Hasegawa, M., Breedlove, B. K., Cosquer, G., Wernsdorfer, W. & Yamashita, M. 2017 Multiple Magnetic Relaxation Pathways and Dual-Emission Modulated by a Heterometallic Tb-Pt Bonding Environment. Chemistry - A European Journal 23, 10527–10531. (doi:10.1002/chem.201702989)	2017	B	Unassigned	E	Unassigned	NA
1044	2017_72	[Dy2Pt3(H2O)2(SAc)12]	TM near Ln	Dy3+	Oblate	Kramers	100	7	3	Oxygen	T_B3 > 2K	NA	NA	NA	Argand	NA	NA	NA	NA	NA	Pinched Hysteresis	0.7	10.1002/chem.201702989	Yoshida, T., Izougu, D. C., Iwasawa, D., Ogata, S., Hasegawa, M., Breedlove, B. K., Cosquer, G., Wernsdorfer, W. & Yamashita, M. 2017 Multiple Magnetic Relaxation Pathways and Dual-Emission Modulated by a Heterometallic Tb-Pt Bonding Environment. Chemistry - A European Journal 23, 10527–10531. (doi:10.1002/chem.201702989)	2017	B	Unassigned	C	Unassigned	NA
1045	2018_0	[PPh4][Er{Pt(SAc)4}2]	Mixed Ligands	Er3+	Prolate	Kramers	100	8	2	Oxygen	T_B3 > 2K	NA	2.4	600	NA	NA	NA	NA	NA	NA	Not Measured	NA	10.1002/adfm.201801846	Perfetti, M. et al. 2018 Magnetic Anisotropy Switch: Easy Axis to Easy Plane Conversion and Vice Versa. Advanced Functional Materials 28, 1801846. (doi:10.1002/adfm.201801846)	2018	C	Unassigned	D	Unassigned	NA
1046	2018_1	DyIII(depma)(NO3)3(hmpa)2	Mixed Ligands	Dy3+	Oblate	Kramers	100	9	6	Oxygen	T_B3 > 2K	NA	2.45	500	NA	20.4	NA	NA	1.5e-8	NA	Not Measured	NA	10.1002/ange.201804102	Huang, X.-D., Xu, Y., Fan, K., Bao, S.-S., Kurmoo, M. & Zheng, L.-M. 2018 Reversible SC-SC Transformation involving [4+4] Cycloaddition of Anthracene: A Single-Ion to Single-Molecule Magnet and Yellow-Green to Blue-White Emission. Angewandte Chemie 130, 8713–8717. (doi:10.1002/ange.201804102)	2018	B	II	C	III	https://www.ccdc.cam.ac.uk/structures/Search?Ccdcid=1833630
1047	2018_1	DyIII(depma)(NO3)3(hmpa)2  dimer	Mixed Ligands	Dy3+	Oblate	Kramers	100	9	6	Oxygen	T_B3 > 2K	NA	3.7	500	NA	NA	NA	43.2	NA	5.12e-9	Not Measured	NA	10.1002/ange.201804102	Huang, X.-D., Xu, Y., Fan, K., Bao, S.-S., Kurmoo, M. & Zheng, L.-M. 2018 Reversible SC-SC Transformation involving [4+4] Cycloaddition of Anthracene: A Single-Ion to Single-Molecule Magnet and Yellow-Green to Blue-White Emission. Angewandte Chemie 130, 8713–8717. (doi:10.1002/ange.201804102)	2018	B	Unassigned	C	Unassigned	https://www.ccdc.cam.ac.uk/structures/Search?Ccdcid=1833632
1048	2018_2	[Dy(Tppy)F(dioxane)](PF6)	Mixed Ligands	Dy3+	Oblate	Kramers	100	9	4	Others	T_B3 > 2K	NA	50	1200	NA	NA	NA	470	NA	1.48e-11	Pinched Hysteresis	5	10.1002/ange.201712139	Norel, L., Darago, L. E., Le Guennic, B., Chakarawet, K., Gonzalez, M. I., Olshansky, J. H., Rigaut, S. & Long, J. R. 2018 A Terminal Fluoride Ligand Generates Axial Magnetic Anisotropy in Dysprosium Complexes. Angewandte Chemie 130, 1951–1956. (doi:10.1002/ange.201712139)	2018	B	Unassigned	B	Unassigned	https://www.ccdc.cam.ac.uk/structures/Search?Ccdcid=15877613
1049	2018_2	[Dy(Tppy)F(pyridine)2](PF6)	Mixed Ligands	Dy3+	Oblate	Kramers	100	9	4	Others	T_B3 > 2K	NA	40	1200	NA	NA	NA	336	NA	9.36e-10	Pinched Hysteresis	3	10.1002/ange.201712139	Norel, L., Darago, L. E., Le Guennic, B., Chakarawet, K., Gonzalez, M. I., Olshansky, J. H., Rigaut, S. & Long, J. R. 2018 A Terminal Fluoride Ligand Generates Axial Magnetic Anisotropy in Dysprosium Complexes. Angewandte Chemie 130, 1951–1956. (doi:10.1002/ange.201712139)	2018	B	Unassigned	B	Unassigned	https://www.ccdc.cam.ac.uk/structures/Search?Ccdcid=15877614
1050	2018_3	[(ArO)Tb(OAr’)]	Mixed Ligands	Tb3+	Oblate	Non-Kramers	100	2	2	Others	No Freq-dependent X''	NA	NA	NA	NA	NA	NA	NA	NA	NA	No Hysteresis	NA	10.1002/ange.201801223	Meng, Y.-S., Xu, L., Xiong, J., Yuan, Q., Liu, T., Wang, B.-W. & Gao, S. 2018 Low-Coordinate Single-Ion Magnets by Intercalation of Lanthanides into a Phenol Matrix. Angewandte Chemie 130, 4763–4766. (doi:10.1002/ange.201801223)	2018	B	Unassigned	E	Unassigned	NA
1051	2018_3	[(ArO)Dy(OAr’)]	Mixed Ligands	Dy3+	Oblate	Kramers	100	2	2	Others	T_B3 > 2K	57.6	NA	NA	NA	961	NA	NA	8.2e-12	NA	Pinched Hysteresis	6	10.1002/ange.201801223	Meng, Y.-S., Xu, L., Xiong, J., Yuan, Q., Liu, T., Wang, B.-W. & Gao, S. 2018 Low-Coordinate Single-Ion Magnets by Intercalation of Lanthanides into a Phenol Matrix. Angewandte Chemie 130, 4763–4766. (doi:10.1002/ange.201801223)	2018	B	II	B	IV	NA
1052	2018_3	[(ArO)Ho(OAr’)]	Mixed Ligands	Ho3+	Oblate	Non-Kramers	100	2	2	Others	No Freq-dependent X''	NA	NA	NA	NA	NA	NA	NA	NA	NA	No Hysteresis	NA	10.1002/ange.201801223	Meng, Y.-S., Xu, L., Xiong, J., Yuan, Q., Liu, T., Wang, B.-W. & Gao, S. 2018 Low-Coordinate Single-Ion Magnets by Intercalation of Lanthanides into a Phenol Matrix. Angewandte Chemie 130, 4763–4766. (doi:10.1002/ange.201801223)	2018	B	Unassigned	E	Unassigned	NA
1053	2018_3	[(ArO)Er(OAr’)]	Mixed Ligands	Er3+	Prolate	Kramers	100	2	2	Others	Freq-dependent X''	NA	8.76	1000	NA	87	NA	NA	1.7e-8	NA	No Hysteresis	NA	10.1002/ange.201801223	Meng, Y.-S., Xu, L., Xiong, J., Yuan, Q., Liu, T., Wang, B.-W. & Gao, S. 2018 Low-Coordinate Single-Ion Magnets by Intercalation of Lanthanides into a Phenol Matrix. Angewandte Chemie 130, 4763–4766. (doi:10.1002/ange.201801223)	2018	C	II	D	IV	NA
1054	2018_3	[(ArO)Tm(OAr’)]	Mixed Ligands	Tm3+	Prolate	Non-Kramers	100	2	2	Others	No Freq-dependent X''	NA	NA	NA	NA	NA	NA	NA	NA	NA	No Hysteresis	NA	10.1002/ange.201801223	Meng, Y.-S., Xu, L., Xiong, J., Yuan, Q., Liu, T., Wang, B.-W. & Gao, S. 2018 Low-Coordinate Single-Ion Magnets by Intercalation of Lanthanides into a Phenol Matrix. Angewandte Chemie 130, 4763–4766. (doi:10.1002/ange.201801223)	2018	C	Unassigned	D	Unassigned	NA
1055	2018_4	[Li(THF)4][TbFc3(THF)2Li2]	TM near Ln	Tb3+	Oblate	Non-Kramers	100	6	3	Carbon (aromatic rings)	Freq-dependent X''	NA	NA	NA	NA	77.55	NA	394	1.13e-5	3.78e-10	Pinched Hysteresis	3	10.1002/ange.201804075	Latendresse, T. P., Vieru, V., Wilkins, B. O., Bhuvanesh, N. S., Chibotaru, L. F. & Nippe, M. 2018 Magnetic Properties of a Terbium–[1]Ferrocenophane Complex: Analogies between Lanthanide–Ferrocenophane and Lanthanide–Bis‐phthalocyanine Complexes. Angewandte Chemie 130, 8296–8301. (doi:10.1002/ange.201804075)	2018	B	II	E	V	NA
1056	2018_4	[Li(THF)4][Tb-YFc3(THF)2Li2] (Tb:Y= 1:12.2)	TM near Ln	Tb3+	Oblate	Non-Kramers	7.6	6	3	Carbon (aromatic rings)	Freq-dependent X''	NA	NA	NA	NA	243	NA	394	4.62e-7	1.33e-8	Pinched Hysteresis	4	10.1002/ange.201804075	Latendresse, T. P., Vieru, V., Wilkins, B. O., Bhuvanesh, N. S., Chibotaru, L. F. & Nippe, M. 2018 Magnetic Properties of a Terbium–[1]Ferrocenophane Complex: Analogies between Lanthanide–Ferrocenophane and Lanthanide–Bis‐phthalocyanine Complexes. Angewandte Chemie 130, 8296–8301. (doi:10.1002/ange.201804075)	2018	B	II	E	V	NA
1057	2018_5	[Tb(NO3)3(H2O)3]·2L	Mixed Ligands	Tb3+	Oblate	Non-Kramers	100	9	6	Oxygen	Freq-dependent X''	NA	NA	NA	NA	2	NA	NA	8.3e-6	NA	Not Measured	NA	10.1002/asia.201800511	Bazhina, E. S., Bovkunova, A. A., Medved’ko, A. V., Varaksina, E. A., Taidakov, I. V., Efimov, N. N., Kiskin, M. A. & Eremenko, I. L. 2018 Lanthanide(III) (Eu, Gd, Tb, Dy) Complexes Derived from 4-(Pyridin-2-yl)methyleneamino-1,2,4-triazole: Crystal Structure, Magnetic Properties, and Photoluminescence. Chemistry - An Asian Journal 13, 2060–2068. (doi:10.1002/asia.201800511)	2018	B	II	E	VII	https://www.ccdc.cam.ac.uk/structures/Search?Ccdcid=1588631
1058	2018_5	[Dy(NO3)3(H2O)3]·2L	Mixed Ligands	Dy3+	Oblate	Kramers	100	9	6	Oxygen	T_B3 > 2K	NA	5.5	1500	NA	72	NA	86	3.1e-10	5.1e-11	Not Measured	NA	10.1002/asia.201800511	Bazhina, E. S., Bovkunova, A. A., Medved’ko, A. V., Varaksina, E. A., Taidakov, I. V., Efimov, N. N., Kiskin, M. A. & Eremenko, I. L. 2018 Lanthanide(III) (Eu, Gd, Tb, Dy) Complexes Derived from 4-(Pyridin-2-yl)methyleneamino-1,2,4-triazole: Crystal Structure, Magnetic Properties, and Photoluminescence. Chemistry - An Asian Journal 13, 2060–2068. (doi:10.1002/asia.201800511)	2018	B	II	C	III	https://www.ccdc.cam.ac.uk/structures/Search?Ccdcid=1588631
1059	2018_6	[Dy(H2O)5(HMPA)2]Cl3 HMPA-H2O	Mixed Ligands	Dy3+	Oblate	Kramers	100	7	7	Oxygen	T_B3 > 2K	30	NA	NA	NA	460	NA	NA	2e-11	NA	Full Hysteresis	6	10.1039/c8cc03929a	Canaj, A. B., Singh, M. K., Wilson, C., Rajaraman, G. & Murrie, M. 2018 Chemical and in silico tuning of the magnetisation reversal barrier in pentagonal bipyramidal Dy(iii) single-ion magnets. Chemical Communications 54, 8273–8276. (doi:10.1039/c8cc03929a)	2018	B	II	B	III	http://www.crystallography.net/cod/result/?doi=10.1039/c8cc03929a
1060	2018_6	1@Y	Mixed Ligands	Dy3+	Oblate	Kramers	5	7	7	Oxygen	Not Measured	NA	NA	NA	NA	NA	NA	NA	NA	NA	Full Hysteresis	9	10.1039/c8cc03929a	Canaj, A. B., Singh, M. K., Wilson, C., Rajaraman, G. & Murrie, M. 2018 Chemical and in silico tuning of the magnetisation reversal barrier in pentagonal bipyramidal Dy(iii) single-ion magnets. Chemical Communications 54, 8273–8276. (doi:10.1039/c8cc03929a)	2018	B	Unassigned	B	Unassigned	http://www.crystallography.net/cod/result/?doi=10.1039/c8cc03929a
1061	2018_6	[Dy(H2O)5(HMPA)2]I3-2HMPA	Mixed Ligands	Dy3+	Oblate	Kramers	100	7	7	Oxygen	T_B3 > 2K	36	NA	NA	NA	600	NA	NA	1.2e-11	NA	Full Hysteresis	9	10.1039/c8cc03929a	Canaj, A. B., Singh, M. K., Wilson, C., Rajaraman, G. & Murrie, M. 2018 Chemical and in silico tuning of the magnetisation reversal barrier in pentagonal bipyramidal Dy(iii) single-ion magnets. Chemical Communications 54, 8273–8276. (doi:10.1039/c8cc03929a)	2018	B	II	B	III	http://www.crystallography.net/cod/result/?doi=10.1039/c8cc03929a
1062	2018_6	2@Y	Mixed Ligands	Dy3+	Oblate	Kramers	5	7	7	Oxygen	Not Measured	NA	NA	NA	NA	NA	NA	NA	NA	NA	Full Hysteresis	10	10.1039/c8cc03929a	Canaj, A. B., Singh, M. K., Wilson, C., Rajaraman, G. & Murrie, M. 2018 Chemical and in silico tuning of the magnetisation reversal barrier in pentagonal bipyramidal Dy(iii) single-ion magnets. Chemical Communications 54, 8273–8276. (doi:10.1039/c8cc03929a)	2018	B	Unassigned	B	Unassigned	http://www.crystallography.net/cod/result/?doi=10.1039/c8cc03929a
1063	2018_7	[Tb(Cpttt)2(BH4)]	Mixed Ligands	Tb3+	Oblate	Non-Kramers	100	4	3	Others	No Freq-dependent X''	NA	NA	NA	NA	41.7	NA	NA	9e-5	NA	Not Measured	NA	10.1039/c8cc05261a	Goodwin, C. A. P., Reta, D., Ortu, F., Liu, J., Chilton, N. F. & Mills, D. P. 2018 Terbocenium: completing a heavy lanthanide metallocenium cation family with an alternative anion abstraction strategy. Chemical Communications 54, 9182–9185. (doi:10.1039/c8cc05261a)	2018	C	II	D	IV	http://www.crystallography.net/cod/result/?doi=10.1039/c8cc05261a
1064	2018_7	[Tb(Cpttt)2][B(C6F5)4]	Metallocene	Tb3+	Oblate	Non-Kramers	100	2	2	Carbon (aromatic rings)	Freq-dependent X''	NA	NA	NA	NA	9.7	NA	NA	0.0012	NA	Pinched Hysteresis	2	10.1039/c8cc05261a	Goodwin, C. A. P., Reta, D., Ortu, F., Liu, J., Chilton, N. F. & Mills, D. P. 2018 Terbocenium: completing a heavy lanthanide metallocenium cation family with an alternative anion abstraction strategy. Chemical Communications 54, 9182–9185. (doi:10.1039/c8cc05261a)	2018	E	I	G	I	http://www.crystallography.net/cod/result/?doi=10.1039/c8cc05261a
1065	2018_8	[CoIII(Tp)2]1.3[Tb(NO3)2(dbm)2](NO3)0.3	Mixed Ligands	Tb3+	Oblate	Non-Kramers	100	8	4	Oxygen	No Freq-dependent X''	NA	NA	NA	NA	NA	NA	NA	NA	NA	Not Measured	NA	10.1039/c8cc04565h	Alexandropoulos, D. I., Schulte, K. A., Vignesh, K. R. & Dunbar, K. R. 2018 Slow magnetic dynamics in a family of mononuclear lanthanide complexes exhibiting the rare cubic coordination geometry. Chemical Communications 54, 10136–10139. (doi:10.1039/c8cc04565h)	2018	B	Unassigned	E	Unassigned	http://www.crystallography.net/cod/result/?doi=10.1039/c8cc04565h
1066	2018_8	[CoIII(Tp)2]1.3[Dy(NO3)2(dbm)2](NO3)0.3	Mixed Ligands	Dy3+	Oblate	Kramers	100	8	4	Oxygen	Freq-dependent X''	NA	NA	NA	NA	NA	NA	NA	NA	NA	No Hysteresis	NA	10.1039/c8cc04565h	Alexandropoulos, D. I., Schulte, K. A., Vignesh, K. R. & Dunbar, K. R. 2018 Slow magnetic dynamics in a family of mononuclear lanthanide complexes exhibiting the rare cubic coordination geometry. Chemical Communications 54, 10136–10139. (doi:10.1039/c8cc04565h)	2018	B	Unassigned	B	Unassigned	http://www.crystallography.net/cod/result/?doi=10.1039/c8cc04565h
1067	2018_8	[CoIII(Tp)2]1.3[Er(NO3)2(dbm)2](NO3)0.3	Mixed Ligands	Er3+	Prolate	Kramers	100	8	4	Oxygen	No Freq-dependent X''	NA	NA	NA	NA	NA	NA	NA	NA	NA	Not Measured	NA	10.1039/c8cc04565h	Alexandropoulos, D. I., Schulte, K. A., Vignesh, K. R. & Dunbar, K. R. 2018 Slow magnetic dynamics in a family of mononuclear lanthanide complexes exhibiting the rare cubic coordination geometry. Chemical Communications 54, 10136–10139. (doi:10.1039/c8cc04565h)	2018	C	Unassigned	D	Unassigned	http://www.crystallography.net/cod/result/?doi=10.1039/c8cc04565h
1068	2018_9	[Dy4(H4L´)4(H2L)4]Br12·28H2O	Other Families	Dy3+	Oblate	Kramers	100	9	3	Oxygen+Nitrogen	Freq-dependent X''	NA	NA	NA	NA	NA	NA	NA	NA	NA	Not Measured	NA	10.1039/c8cc06411c	Wu, J., Guo, M., Li, X.-L., Zhao, L., Sun, Q.-F., Layfield, R. A. & Tang, J. 2018 From double-shelled grids to supramolecular frameworks. Chemical Communications 54, 12097–12100. (doi:10.1039/c8cc06411c)	2018	B	Unassigned	C	Unassigned	http://www.crystallography.net/cod/result/?doi=10.1039/c8cc06411c
1069	2018_10	crown ether substituted double-decker complex: [1]0	LnPc2	Tb3+	Oblate	Non-Kramers	100	8	2	Nitrogen	Freq-dependent X''	NA	NA	NA	Argand	503	NA	NA	1.93e-9	NA	Pinched Hysteresis	7	10.1002/chem.201705378	Horii, Y., Kishiue, S., Damjanović, M., Katoh, K., Breedlove, B. K., Enders, M. & Yamashita, M. 2018 Supramolecular Approach for Enhancing Single-Molecule Magnet Properties of Terbium(III)-Phthalocyaninato Double-Decker Complexes with Crown Moieties. Chemistry - A European Journal 24, 4320–4327. (doi:10.1002/chem.201705378)	2018	D	III	F	VIII	https://www.ccdc.cam.ac.uk/structures/Search?Ccdcid=1570334
1070	2018_10	[1_2K_4]^4+	LnPc2	Tb3+	Oblate	Non-Kramers	100	8	2	Nitrogen	Freq-dependent X''	NA	NA	NA	NA	517	NA	NA	4.42e-9	NA	Pinched Hysteresis	15	10.1002/chem.201705378	Horii, Y., Kishiue, S., Damjanović, M., Katoh, K., Breedlove, B. K., Enders, M. & Yamashita, M. 2018 Supramolecular Approach for Enhancing Single-Molecule Magnet Properties of Terbium(III)-Phthalocyaninato Double-Decker Complexes with Crown Moieties. Chemistry - A European Journal 24, 4320–4327. (doi:10.1002/chem.201705378)	2018	D	III	F	VIII	NA
1071	2018_11	Tb(Pc){H[Pc(a-OC4H9)8]}	LnPc2	Tb3+	Oblate	Non-Kramers	100	8	2	Nitrogen	Freq-dependent X''	NA	NA	NA	NA	180	NA	NA	7.38e-7	NA	Pinched Hysteresis	2	10.1002/chem.201800408	Chen, Y., Liu, C., Ma, F., Qi, D., Liu, Q., Sun, H.-L. & Jiang, J. 2018 Fabricating Bis(phthalocyaninato) Terbium SIM into Tetrakis(phthalocyaninato) Terbium SMM with Enhanced Performance through Sodium Coordination. Chemistry - A European Journal 24, 8066–8070. (doi:10.1002/chem.201800408)	2018	D	III	F	VIII	https://www.ccdc.cam.ac.uk/structures/Search?Ccdcid=1558638
1072	2018_11	Na2{Tb(Pc)[Pc(a-OC4H9)8]}2	LnPc2	Tb3+	Oblate	Non-Kramers	100	8	2	Nitrogen	T_B3 > 2K	36	NA	NA	NA	528	NA	NA	8.85e-11	NA	Pinched Hysteresis	25	10.1002/chem.201800408	Chen, Y., Liu, C., Ma, F., Qi, D., Liu, Q., Sun, H.-L. & Jiang, J. 2018 Fabricating Bis(phthalocyaninato) Terbium SIM into Tetrakis(phthalocyaninato) Terbium SMM with Enhanced Performance through Sodium Coordination. Chemistry - A European Journal 24, 8066–8070. (doi:10.1002/chem.201800408)	2018	D	III	F	VIII	https://www.ccdc.cam.ac.uk/structures/Search?Ccdcid=1558638
1073	2018_12	[PrGa6(H2shi)(Hshi)(shi)7(C5H5N)]	Other Families	Pr3+	Oblate	Non-Kramers	100	9	9	Oxygen	No Freq-dependent X''	NA	NA	NA	NA	NA	NA	NA	NA	NA	Not Measured	NA	10.1002/chem.201801355	Lutter, J. C., Eliseeva, S. V., Kampf, J. W., Petoud, S. & Pecoraro, V. L. 2018 A Unique LnIII{[3.3.1]GaIII Metallacryptate} Series That Possesses Properties of Slow Magnetic Relaxation and Visible/Near-Infrared Luminescence. Chemistry - A European Journal 24, 10773–10783. (doi:10.1002/chem.201801355)	2018	B	Unassigned	E	Unassigned	NA
