Repository: asche1/PyCrystalField

# Batch processing multiple single ion magnet cif files and simulating the ground state anisotropy using PyCrystalField.

## Allen Scheie, June 2021

To process the cif files, run "PCF_BatchProcessCIF.py". 
It generates the output in "calculatedOutput.tsv", a set of shape files in the /shapefiles subdirectory, 
and a set of truncated .cif files (also in the /shapefiles subdirectory) giving the ligand environment 
and orientation used for the calculation.

To add .cif files to the list, add them to the CIFs-initset directory, also adding the necessary info
to "Data_Selected_SIM_samples.tsv".

Note that this was coded on a Linux machine, so the function call to SHAPE (line 128 in

File: SIM_BatchProcess/lib/SIMDAVIS_dataset.tsv (part 15 of 19)
sample_ID	paper_number	compound	chemical_family	Ln_ion	Ln_anisotropy	Ln_Kramers	concentration	coordination_number	number_of_ligands	coordination_elements	X_im_max	T_B3	T_B3H	H	Fit	Ueff	Ueff_2	Ueff_ff	tau0	tau0_ff	Hyst	T_hyst	DOI	reference	year	mol_cluster	mag_struct_cluster	mol_cluster_2	mag_struct_cluster_2	link_to_CIF
1074	2018_12	[NdGa6(H2shi)(Hshi)(shi)7(C5H5N)]	Other Families	Nd3+	Oblate	Kramers	100	9	9	Oxygen	T_B3 > 2K	NA	NA	NA	NA	NA	NA	NA	NA	NA	Not Measured	NA	10.1002/chem.201801355	Lutter, J. C., Eliseeva, S. V., Kampf, J. W., Petoud, S. & Pecoraro, V. L. 2018 A Unique LnIII{[3.3.1]GaIII Metallacryptate} Series That Possesses Properties of Slow Magnetic Relaxation and Visible/Near-Infrared Luminescence. Chemistry - A European Journal 24, 10773–10783. (doi:10.1002/chem.201801355)	2018	B	Unassigned	C	Unassigned	NA
1075	2018_12	[SmGa6(H2shi)(Hshi)(shi)7(C5H5N)]	Other Families	Sm3+	Prolate	Kramers	100	9	9	Oxygen	No Freq-dependent X''	NA	NA	NA	NA	NA	NA	NA	NA	NA	Not Measured	NA	10.1002/chem.201801355	Lutter, J. C., Eliseeva, S. V., Kampf, J. W., Petoud, S. & Pecoraro, V. L. 2018 A Unique LnIII{[3.3.1]GaIII Metallacryptate} Series That Possesses Properties of Slow Magnetic Relaxation and Visible/Near-Infrared Luminescence. Chemistry - A European Journal 24, 10773–10783. (doi:10.1002/chem.201801355)	2018	C	Unassigned	D	Unassigned	NA
1076	2018_12	[GdGa6(H2shi)(Hshi)(shi)7(C5H5N)]	Other Families	Gd3+	Isotropic	Kramers	100	9	9	Oxygen	No Freq-dependent X''	NA	NA	NA	NA	NA	NA	NA	NA	NA	Not Measured	NA	10.1002/chem.201801355	Lutter, J. C., Eliseeva, S. V., Kampf, J. W., Petoud, S. & Pecoraro, V. L. 2018 A Unique LnIII{[3.3.1]GaIII Metallacryptate} Series That Possesses Properties of Slow Magnetic Relaxation and Visible/Near-Infrared Luminescence. Chemistry - A European Journal 24, 10773–10783. (doi:10.1002/chem.201801355)	2018	A	Unassigned	A	Unassigned	NA
1077	2018_12	[TbGa6(H2shi)(Hshi)(shi)7(C5H5N)]	Other Families	Tb3+	Oblate	Non-Kramers	100	9	9	Oxygen	No Freq-dependent X''	NA	NA	NA	NA	NA	NA	NA	NA	NA	Not Measured	NA	10.1002/chem.201801355	Lutter, J. C., Eliseeva, S. V., Kampf, J. W., Petoud, S. & Pecoraro, V. L. 2018 A Unique LnIII{[3.3.1]GaIII Metallacryptate} Series That Possesses Properties of Slow Magnetic Relaxation and Visible/Near-Infrared Luminescence. Chemistry - A European Journal 24, 10773–10783. (doi:10.1002/chem.201801355)	2018	B	Unassigned	E	Unassigned	NA
1078	2018_12	[DyGa6(H2shi)(Hshi)(shi)7(C5H5N)]	Other Families	Dy3+	Oblate	Kramers	100	9	9	Oxygen	T_B3 > 2K	NA	3.5	750	NA	12.7	NA	NA	3.6e-6	NA	Not Measured	NA	10.1002/chem.201801355	Lutter, J. C., Eliseeva, S. V., Kampf, J. W., Petoud, S. & Pecoraro, V. L. 2018 A Unique LnIII{[3.3.1]GaIII Metallacryptate} Series That Possesses Properties of Slow Magnetic Relaxation and Visible/Near-Infrared Luminescence. Chemistry - A European Journal 24, 10773–10783. (doi:10.1002/chem.201801355)	2018	B	II	C	VI	NA
1079	2018_12	[HoGa6(H2shi)(Hshi)(shi)7(C5H5N)]	Other Families	Ho3+	Oblate	Non-Kramers	100	9	9	Oxygen	No Freq-dependent X''	NA	NA	NA	NA	NA	NA	NA	NA	NA	Not Measured	NA	10.1002/chem.201801355	Lutter, J. C., Eliseeva, S. V., Kampf, J. W., Petoud, S. & Pecoraro, V. L. 2018 A Unique LnIII{[3.3.1]GaIII Metallacryptate} Series That Possesses Properties of Slow Magnetic Relaxation and Visible/Near-Infrared Luminescence. Chemistry - A European Journal 24, 10773–10783. (doi:10.1002/chem.201801355)	2018	B	Unassigned	E	Unassigned	NA
1080	2018_12	[ErGa6(H2shi)(Hshi)(shi)7(C5H5N)]	Other Families	Er3+	Prolate	Kramers	100	9	9	Oxygen	No Freq-dependent X''	NA	NA	NA	NA	NA	NA	NA	NA	NA	Not Measured	NA	10.1002/chem.201801355	Lutter, J. C., Eliseeva, S. V., Kampf, J. W., Petoud, S. & Pecoraro, V. L. 2018 A Unique LnIII{[3.3.1]GaIII Metallacryptate} Series That Possesses Properties of Slow Magnetic Relaxation and Visible/Near-Infrared Luminescence. Chemistry - A European Journal 24, 10773–10783. (doi:10.1002/chem.201801355)	2018	C	Unassigned	D	Unassigned	NA
1081	2018_12	[TmGa6(H2shi)(Hshi)(shi)7(C5H5N)]	Other Families	Tm3+	Prolate	Non-Kramers	100	9	9	Oxygen	No Freq-dependent X''	NA	NA	NA	NA	NA	NA	NA	NA	NA	Not Measured	NA	10.1002/chem.201801355	Lutter, J. C., Eliseeva, S. V., Kampf, J. W., Petoud, S. & Pecoraro, V. L. 2018 A Unique LnIII{[3.3.1]GaIII Metallacryptate} Series That Possesses Properties of Slow Magnetic Relaxation and Visible/Near-Infrared Luminescence. Chemistry - A European Journal 24, 10773–10783. (doi:10.1002/chem.201801355)	2018	C	Unassigned	D	Unassigned	NA
1082	2018_12	[YbGa6(H2shi)(Hshi)(shi)7(C5H5N)]	Other Families	Yb3+	Prolate	Kramers	100	9	9	Oxygen	T_B3 > 2K	NA	NA	NA	NA	NA	NA	NA	NA	NA	Not Measured	NA	10.1002/chem.201801355	Lutter, J. C., Eliseeva, S. V., Kampf, J. W., Petoud, S. & Pecoraro, V. L. 2018 A Unique LnIII{[3.3.1]GaIII Metallacryptate} Series That Possesses Properties of Slow Magnetic Relaxation and Visible/Near-Infrared Luminescence. Chemistry - A European Journal 24, 10773–10783. (doi:10.1002/chem.201801355)	2018	C	Unassigned	D	Unassigned	NA
1083	2018_13	[Nd(18-c-6)(Cl4Cat)(NO3)]·MeCN	Mixed Ligands	Nd3+	Oblate	Kramers	100	NA	3	Oxygen	Freq-dependent X''	NA	2.6	800	NA	NA	NA	NA	NA	NA	Not Measured	NA	10.1002/chem.201802779	Rousset, E., Piccardo, M., Boulon, M.-E., Gable, R. W., Soncini, A., Sorace, L. & Boskovic, C. 2018 Slow Magnetic Relaxation in Lanthanoid Crown Ether Complexes: Interplay of Raman and Anomalous Phonon Bottleneck Processes. Chemistry - A European Journal 24, 14768–14785. (doi:10.1002/chem.201802779)	2018	B	Unassigned	C	Unassigned	https://www.ccdc.cam.ac.uk/structures/Search?Ccdcid=1836752
1084	2018_13	[Gd(18-c-6)(Cl4Cat)(NO3)]·MeCN	Mixed Ligands	Gd3+	Isotropic	Kramers	100	NA	3	Oxygen	No Freq-dependent X''	NA	NA	NA	NA	NA	NA	NA	NA	NA	Not Measured	NA	10.1002/chem.201802779	Rousset, E., Piccardo, M., Boulon, M.-E., Gable, R. W., Soncini, A., Sorace, L. & Boskovic, C. 2018 Slow Magnetic Relaxation in Lanthanoid Crown Ether Complexes: Interplay of Raman and Anomalous Phonon Bottleneck Processes. Chemistry - A European Journal 24, 14768–14785. (doi:10.1002/chem.201802779)	2018	A	Unassigned	A	Unassigned	https://www.ccdc.cam.ac.uk/structures/Search?Ccdcid=1836753
1085	2018_13	[Tb(18-c-6)(Cl4Cat)(NO3)]·MeCN	Mixed Ligands	Tb3+	Oblate	Non-Kramers	100	NA	3	Oxygen	Freq-dependent X''	NA	3.75	2000	NA	NA	NA	NA	NA	NA	Not Measured	NA	10.1002/chem.201802779	Rousset, E., Piccardo, M., Boulon, M.-E., Gable, R. W., Soncini, A., Sorace, L. & Boskovic, C. 2018 Slow Magnetic Relaxation in Lanthanoid Crown Ether Complexes: Interplay of Raman and Anomalous Phonon Bottleneck Processes. Chemistry - A European Journal 24, 14768–14785. (doi:10.1002/chem.201802779)	2018	B	Unassigned	E	Unassigned	https://www.ccdc.cam.ac.uk/structures/Search?Ccdcid=1836754
1086	2018_13	[Dy(18-c-6)(Cl4Cat)(NO3)]·MeCN	Mixed Ligands	Dy3+	Oblate	Kramers	100	NA	3	Oxygen	No Freq-dependent X''	NA	14	1500	NA	NA	NA	NA	NA	NA	Not Measured	NA	10.1002/chem.201802779	Rousset, E., Piccardo, M., Boulon, M.-E., Gable, R. W., Soncini, A., Sorace, L. & Boskovic, C. 2018 Slow Magnetic Relaxation in Lanthanoid Crown Ether Complexes: Interplay of Raman and Anomalous Phonon Bottleneck Processes. Chemistry - A European Journal 24, 14768–14785. (doi:10.1002/chem.201802779)	2018	B	Unassigned	C	Unassigned	https://www.ccdc.cam.ac.uk/structures/Search?Ccdcid=1836755
1087	2018_13	[Nd(18-c-6)(Br4Cat)(NO3)]·MeCN	Mixed Ligands	Nd3+	Oblate	Kramers	100	NA	3	Oxygen	Freq-dependent X''	NA	2.2	1500	NA	NA	NA	NA	NA	NA	Not Measured	NA	10.1002/chem.201802779	Rousset, E., Piccardo, M., Boulon, M.-E., Gable, R. W., Soncini, A., Sorace, L. & Boskovic, C. 2018 Slow Magnetic Relaxation in Lanthanoid Crown Ether Complexes: Interplay of Raman and Anomalous Phonon Bottleneck Processes. Chemistry - A European Journal 24, 14768–14785. (doi:10.1002/chem.201802779)	2018	B	Unassigned	C	Unassigned	NA
1088	2018_13	[Gd(18-c-6)(Br4Cat)(NO3)]·MeCN	Mixed Ligands	Gd3+	Isotropic	Kramers	100	NA	3	Oxygen	No Freq-dependent X''	NA	NA	NA	NA	NA	NA	NA	NA	NA	Not Measured	NA	10.1002/chem.201802779	Rousset, E., Piccardo, M., Boulon, M.-E., Gable, R. W., Soncini, A., Sorace, L. & Boskovic, C. 2018 Slow Magnetic Relaxation in Lanthanoid Crown Ether Complexes: Interplay of Raman and Anomalous Phonon Bottleneck Processes. Chemistry - A European Journal 24, 14768–14785. (doi:10.1002/chem.201802779)	2018	A	Unassigned	A	Unassigned	NA
1089	2018_13	[Tb(18-c-6)(Br4Cat)(NO3)]·MeCN	Mixed Ligands	Tb3+	Oblate	Non-Kramers	100	NA	3	Oxygen	Freq-dependent X''	NA	2.8	1500	NA	NA	NA	NA	NA	NA	Not Measured	NA	10.1002/chem.201802779	Rousset, E., Piccardo, M., Boulon, M.-E., Gable, R. W., Soncini, A., Sorace, L. & Boskovic, C. 2018 Slow Magnetic Relaxation in Lanthanoid Crown Ether Complexes: Interplay of Raman and Anomalous Phonon Bottleneck Processes. Chemistry - A European Journal 24, 14768–14785. (doi:10.1002/chem.201802779)	2018	B	Unassigned	E	Unassigned	NA
1090	2018_13	[(Tb-La)(18-c-6)(Br4Cat)(NO3)]·MeCN	Mixed Ligands	Tb3+	Oblate	Non-Kramers	7	NA	3	Oxygen	Freq-dependent X''	NA	11	1600	NA	NA	NA	NA	NA	NA	Not Measured	NA	10.1002/chem.201802779	Rousset, E., Piccardo, M., Boulon, M.-E., Gable, R. W., Soncini, A., Sorace, L. & Boskovic, C. 2018 Slow Magnetic Relaxation in Lanthanoid Crown Ether Complexes: Interplay of Raman and Anomalous Phonon Bottleneck Processes. Chemistry - A European Journal 24, 14768–14785. (doi:10.1002/chem.201802779)	2018	B	Unassigned	E	Unassigned	NA
1091	2018_13	[Dy(18-c-6)(Br4Cat)(NO3)]·MeCN	Mixed Ligands	Dy3+	Oblate	Kramers	100	NA	3	Oxygen	No Freq-dependent X''	NA	14	1500	NA	NA	NA	NA	NA	NA	Not Measured	NA	10.1002/chem.201802779	Rousset, E., Piccardo, M., Boulon, M.-E., Gable, R. W., Soncini, A., Sorace, L. & Boskovic, C. 2018 Slow Magnetic Relaxation in Lanthanoid Crown Ether Complexes: Interplay of Raman and Anomalous Phonon Bottleneck Processes. Chemistry - A European Journal 24, 14768–14785. (doi:10.1002/chem.201802779)	2018	B	Unassigned	C	Unassigned	NA
1092	2018_13	[(Dy-La)(18-c-6)(Br4Cat)(NO3)]·MeCN	Mixed Ligands	Dy3+	Oblate	Kramers	10	NA	3	Oxygen	Freq-dependent X''	NA	30	4000	NA	NA	NA	NA	NA	NA	Not Measured	NA	10.1002/chem.201802779	Rousset, E., Piccardo, M., Boulon, M.-E., Gable, R. W., Soncini, A., Sorace, L. & Boskovic, C. 2018 Slow Magnetic Relaxation in Lanthanoid Crown Ether Complexes: Interplay of Raman and Anomalous Phonon Bottleneck Processes. Chemistry - A European Journal 24, 14768–14785. (doi:10.1002/chem.201802779)	2018	B	Unassigned	C	Unassigned	NA
1093	2018_14	[Dy{η4-C4(SiMe3)4}{η4-C4(SiMe3)3-k-(CH2SiMe2}]2-	Mixed Ligands	Dy3+	Oblate	Kramers	100	3	2	Carbon (aromatic rings)	T_B3 > 2K	40	NA	NA	NA	464	NA	NA	1.83e-9	NA	Pinched Hysteresis	7	10.1002/chem.201804776	Day, B. M., Guo, F.-S., Giblin, S. R., Sekiguchi, A., Mansikkamäki, A. & Layfield, R. A. 2018 Rare-Earth Cyclobutadienyl Sandwich Complexes: Synthesis, Structure and Dynamic Magnetic Properties. Chemistry - A European Journal 24, 16779–16782. (doi:10.1002/chem.201804776)	2018	E	II	G	III	https://www.ccdc.cam.ac.uk/structures/Search?Ccdcid=1840737
1094	2018_15	Na[Tb(5,7Cl2q)4]	Other Families	Tb3+	Oblate	Non-Kramers	100	8	4	Oxygen+Nitrogen	Freq-dependent X''	NA	NA	NA	NA	NA	NA	NA	NA	NA	Not Measured	NA	10.1039/c7sc03463f	Miralles, S. G. et al. 2018 Sublimable chloroquinolinate lanthanoid single-ion magnets deposited on ferromagnetic electrodes. Chemical Science 9, 199–208. (doi:10.1039/c7sc03463f)	2018	B	Unassigned	E	Unassigned	http://www.crystallography.net/cod/result/?doi=10.1039/c7sc03463f
1095	2018_15	Na[Dy(5,7Cl2q)4]	Other Families	Dy3+	Oblate	Kramers	100	8	4	Oxygen+Nitrogen	Freq-dependent X''	NA	17	500	NA	86	NA	NA	NA	NA	Not Measured	NA	10.1039/c7sc03463f	Miralles, S. G. et al. 2018 Sublimable chloroquinolinate lanthanoid single-ion magnets deposited on ferromagnetic electrodes. Chemical Science 9, 199–208. (doi:10.1039/c7sc03463f)	2018	B	Unassigned	B	Unassigned	http://www.crystallography.net/cod/result/?doi=10.1039/c7sc03463f
1096	2018_15	NEt4[Dy(5,7Cl2q)4]	Other Families	Dy3+	Oblate	Kramers	100	8	4	Oxygen+Nitrogen	Freq-dependent X''	NA	NA	NA	NA	NA	NA	NA	NA	NA	Not Measured	NA	10.1039/c7sc03463f	Miralles, S. G. et al. 2018 Sublimable chloroquinolinate lanthanoid single-ion magnets deposited on ferromagnetic electrodes. Chemical Science 9, 199–208. (doi:10.1039/c7sc03463f)	2018	B	Unassigned	B	Unassigned	http://www.crystallography.net/cod/result/?doi=10.1039/c7sc03463f
1097	2018_15	K0.5(NEt4)0.5[Dy(5,7Cl2q)4]	Other Families	Dy3+	Oblate	Kramers	100	8	4	Oxygen+Nitrogen	Freq-dependent X''	NA	3.5	500	NA	NA	NA	NA	NA	NA	Not Measured	NA	10.1039/c7sc03463f	Miralles, S. G. et al. 2018 Sublimable chloroquinolinate lanthanoid single-ion magnets deposited on ferromagnetic electrodes. Chemical Science 9, 199–208. (doi:10.1039/c7sc03463f)	2018	B	Unassigned	B	Unassigned	http://www.crystallography.net/cod/result/?doi=10.1039/c7sc03463f
1098	2018_16	[(HBpz3)2Dy(m-CA)Dy(HBpz3)2]·2CH2Cl2	Mixed Ligands	Dy3+	Oblate	Kramers	100	8	3	Oxygen+Nitrogen	Freq-dependent X''	NA	NA	NA	NA	NA	NA	NA	NA	NA	Not Measured	NA	10.1039/c7sc04873d	Zhang, P. et al. 2018 Exchange coupling and single molecule magnetism in redox-active tetraoxolene-bridged dilanthanide complexes. Chemical Science 9, 1221–1230. (doi:10.1039/c7sc04873d)	2018	B	Unassigned	B	Unassigned	http://www.crystallography.net/cod/result/?doi=10.1039/c7sc04873d
1099	2018_17	Er(COT)I(THF)2	Mixed Ligands	Er3+	Prolate	Kramers	100	4	4	Others	Freq-dependent X''	NA	NA	NA	NA	137	NA	NA	9.2e-10	NA	Pinched Hysteresis	2	10.1039/c8sc01361f	Hilgar, J. D., Bernbeck, M. G., Flores, B. S. & Rinehart, J. D. 2018 Metal–ligand pair anisotropy in a series of mononuclear Er–COT complexes. Chemical Science 9, 7204–7209. (doi:10.1039/c8sc01361f)	2018	C	II	D	IV	http://www.crystallography.net/cod/result/?doi=10.1039/c8sc01361f
1100	2018_17	Er(COT)I(Py)2	Mixed Ligands	Er3+	Prolate	Kramers	100	4	4	Others	Freq-dependent X''	NA	NA	NA	NA	148	NA	NA	9.6e-10	NA	Pinched Hysteresis	2	10.1039/c8sc01361f	Hilgar, J. D., Bernbeck, M. G., Flores, B. S. & Rinehart, J. D. 2018 Metal–ligand pair anisotropy in a series of mononuclear Er–COT complexes. Chemical Science 9, 7204–7209. (doi:10.1039/c8sc01361f)	2018	C	II	D	IV	http://www.crystallography.net/cod/result/?doi=10.1039/c8sc01361f
1101	2018_17	Er(COT)I(MeCN)2	Mixed Ligands	Er3+	Prolate	Kramers	100	4	4	Others	Freq-dependent X''	NA	NA	NA	NA	154	NA	NA	6.3e-10	NA	Pinched Hysteresis	2	10.1039/c8sc01361f	Hilgar, J. D., Bernbeck, M. G., Flores, B. S. & Rinehart, J. D. 2018 Metal–ligand pair anisotropy in a series of mononuclear Er–COT complexes. Chemical Science 9, 7204–7209. (doi:10.1039/c8sc01361f)	2018	C	II	D	IV	http://www.crystallography.net/cod/result/?doi=10.1039/c8sc01361f
1102	2018_17	Er(COT)(Tp*)	Mixed Ligands	Er3+	Prolate	Kramers	100	4	2	Others	Freq-dependent X''	NA	NA	NA	NA	192	NA	NA	9e-10	NA	Pinched Hysteresis	2	10.1039/c8sc01361f	Hilgar, J. D., Bernbeck, M. G., Flores, B. S. & Rinehart, J. D. 2018 Metal–ligand pair anisotropy in a series of mononuclear Er–COT complexes. Chemical Science 9, 7204–7209. (doi:10.1039/c8sc01361f)	2018	C	II	D	IV	http://www.crystallography.net/cod/result/?doi=10.1039/c8sc01361f
1103	2018_18	(Dsp)Er(COT)	Mixed Ligands	Er3+	Prolate	Kramers	100	2	2	Carbon (aromatic rings)	T_B3 > 2K	23	NA	NA	NA	358	NA	NA	1.6e-11	NA	Full Hysteresis	9	10.1039/c8sc01626g	Chen, S.-M., Xiong, J., Zhang, Y.-Q., Yuan, Q., Wang, B.-W. & Gao, S. 2018 A soft phosphorus atom to ‘harden’ an erbium(iii) single-ion magnet. Chemical Science 9, 7540–7545. (doi:10.1039/c8sc01626g)	2018	E	I	G	I	http://www.crystallography.net/cod/result/?doi=10.1039/c8sc01626g
1104	2018_19	[Tb(NO3)3(H2O)3]·2L	Mixed Ligands	Tb3+	Oblate	Non-Kramers	100	9	6	Oxygen	Not Measured	NA	NA	NA	NA	NA	NA	NA	NA	NA	Not Measured	NA	10.1002/asia.201800511	Bazhina, E. S., Bovkunova, A. A., Medved’ko, A. V., Varaksina, E. A., Taidakov, I. V., Efimov, N. N., Kiskin, M. A. & Eremenko, I. L. 2018 Lanthanide(III) (Eu, Gd, Tb, Dy) Complexes Derived from 4-(Pyridin-2-yl)methyleneamino-1,2,4-triazole: Crystal Structure, Magnetic Properties, and Photoluminescence. Chemistry - An Asian Journal 13, 2060–2068. (doi:10.1002/asia.201800511)	2018	B	Unassigned	E	Unassigned	https://www.ccdc.cam.ac.uk/structures/Search?Ccdcid=1588631
1105	2018_19	[Dy(NO3)3(H2O)3]·2L	Mixed Ligands	Dy3+	Oblate	Kramers	100	9	6	Oxygen	Freq-dependent X''	NA	5.5	1500	NA	72	NA	86	3.1e-10	5.1e-11	Not Measured	NA	10.1002/asia.201800511	Bazhina, E. S., Bovkunova, A. A., Medved’ko, A. V., Varaksina, E. A., Taidakov, I. V., Efimov, N. N., Kiskin, M. A. & Eremenko, I. L. 2018 Lanthanide(III) (Eu, Gd, Tb, Dy) Complexes Derived from 4-(Pyridin-2-yl)methyleneamino-1,2,4-triazole: Crystal Structure, Magnetic Properties, and Photoluminescence. Chemistry - An Asian Journal 13, 2060–2068. (doi:10.1002/asia.201800511)	2018	B	II	C	III	https://www.ccdc.cam.ac.uk/structures/Search?Ccdcid=1588631
1106	2018_20	Pr(fdh)3(bpy)	Mixed Ligands	Pr3+	Oblate	Non-Kramers	100	8	4	Oxygen+Nitrogen	T_B3 > 2K	NA	3.57	7500	NA	22.5	NA	NA	3.3e-7	NA	Not Measured	NA	10.1039/c7dt04351a	Xu, M.-X., Meng, Y.-S., Xiong, J., Wang, B.-W., Jiang, S.-D. & Gao, S. 2018 Magnetic anisotropy investigation on light lanthanide complexes. Dalton Transactions 47, 1966–1971. (doi:10.1039/c7dt04351a)	2018	B	II	C	III	http://www.crystallography.net/cod/result/?doi=10.1039/c7dt04351a
1107	2018_20	Nd(fdh)3(bpy)	Mixed Ligands	Nd3+	Oblate	Kramers	100	8	4	Oxygen+Nitrogen	T_B3 > 2K	NA	3.59	500	NA	28.8	NA	NA	9.2e-8	NA	Not Measured	NA	10.1039/c7dt04351a	Xu, M.-X., Meng, Y.-S., Xiong, J., Wang, B.-W., Jiang, S.-D. & Gao, S. 2018 Magnetic anisotropy investigation on light lanthanide complexes. Dalton Transactions 47, 1966–1971. (doi:10.1039/c7dt04351a)	2018	B	II	B	VI	http://www.crystallography.net/cod/result/?doi=10.1039/c7dt04351a
1108	2018_21	[Dy(LMC)(OTf)2(H2O)2]Otf	Mixed Ligands	Dy3+	Oblate	Kramers	100	8	5	Oxygen+Nitrogen	T_B3 > 2K	NA	8	1200	NA	32.9	NA	NA	1.24e-5	NA	Pinched Hysteresis	0.47	10.1039/c8dt00299a	Selvanathan, P., Dorcet, V., Roisnel, T., Bernot, K., Huang, G., Le Guennic, B., Norel, L. & Rigaut, S. 2018 trans to cis photo-isomerization in merocyanine dysprosium and yttrium complexes. Dalton Transactions 47, 4139–4148. (doi:10.1039/c8dt00299a)	2018	B	II	B	III	http://www.crystallography.net/cod/result/?doi=10.1039/c8dt00299a
1109	2018_21	[Dy(LMC)(OTf)2(H2O)2]Otf	Mixed Ligands	Dy3+	Oblate	Kramers	NA	8	5	Oxygen+Nitrogen	T_B3 > 2K	NA	7	1200	NA	35.4	NA	NA	4.51e-6	NA	Not Measured	NA	10.1039/c8dt00299a	Selvanathan, P., Dorcet, V., Roisnel, T., Bernot, K., Huang, G., Le Guennic, B., Norel, L. & Rigaut, S. 2018 trans to cis photo-isomerization in merocyanine dysprosium and yttrium complexes. Dalton Transactions 47, 4139–4148. (doi:10.1039/c8dt00299a)	2018	B	II	B	III	http://www.crystallography.net/cod/result/?doi=10.1039/c8dt00299a
1110	2018_21	[Dy(LMC)(OTf)2(H2O)2]Otf	Mixed Ligands	Dy3+	Oblate	Kramers	NA	8	5	Oxygen+Nitrogen	T_B3 > 2K	NA	7	1200	NA	32.9	NA	NA	5.76e-6	NA	Not Measured	NA	10.1039/c8dt00299a	Selvanathan, P., Dorcet, V., Roisnel, T., Bernot, K., Huang, G., Le Guennic, B., Norel, L. & Rigaut, S. 2018 trans to cis photo-isomerization in merocyanine dysprosium and yttrium complexes. Dalton Transactions 47, 4139–4148. (doi:10.1039/c8dt00299a)	2018	B	II	B	III	http://www.crystallography.net/cod/result/?doi=10.1039/c8dt00299a
1111	2018_22	[Tb(Tpm)(NO3)3]·MeCN	Mixed Ligands	Tb3+	Oblate	Non-Kramers	100	9	4	Oxygen+Nitrogen	No Freq-dependent X''	NA	NA	NA	NA	NA	NA	NA	NA	NA	Not Measured	NA	10.1039/c8dt00458g	Long, J., Lyubov, D. M., Mahrova, T. V., Cherkasov, A. V., Fukin, G. K., Guari, Y., Larionova, J. & Trifonov, A. A. 2018 Synthesis, structure and magnetic properties of tris(pyrazolyl)methane lanthanide complexes: effect of the anion on the slow relaxation of magnetization. Dalton Transactions 47, 5153–5156. (doi:10.1039/c8dt00458g)	2018	B	Unassigned	E	Unassigned	http://www.crystallography.net/cod/result/?doi=10.1039/c8dt00458g
1112	2018_22	[Dy(Tpm)(NO3)3]·MeCN	Mixed Ligands	Dy3+	Oblate	Kramers	100	9	4	Oxygen+Nitrogen	Freq-dependent X''	NA	2.8	500	NA	NA	NA	NA	NA	NA	Not Measured	NA	10.1039/c8dt00458g	Long, J., Lyubov, D. M., Mahrova, T. V., Cherkasov, A. V., Fukin, G. K., Guari, Y., Larionova, J. & Trifonov, A. A. 2018 Synthesis, structure and magnetic properties of tris(pyrazolyl)methane lanthanide complexes: effect of the anion on the slow relaxation of magnetization. Dalton Transactions 47, 5153–5156. (doi:10.1039/c8dt00458g)	2018	B	Unassigned	B	Unassigned	http://www.crystallography.net/cod/result/?doi=10.1039/c8dt00458g
1113	2018_22	[Er(Tpm)(NO3)3]·MeCN	Mixed Ligands	Er3+	Prolate	Kramers	100	9	4	Oxygen+Nitrogen	No Freq-dependent X''	NA	NA	NA	NA	NA	NA	NA	NA	NA	Not Measured	NA	10.1039/c8dt00458g	Long, J., Lyubov, D. M., Mahrova, T. V., Cherkasov, A. V., Fukin, G. K., Guari, Y., Larionova, J. & Trifonov, A. A. 2018 Synthesis, structure and magnetic properties of tris(pyrazolyl)methane lanthanide complexes: effect of the anion on the slow relaxation of magnetization. Dalton Transactions 47, 5153–5156. (doi:10.1039/c8dt00458g)	2018	C	Unassigned	D	Unassigned	http://www.crystallography.net/cod/result/?doi=10.1039/c8dt00458g
1114	2018_22	[Tb(Tpm)Cl3]·2MeCN	Mixed Ligands	Tb3+	Oblate	Non-Kramers	100	9	4	Oxygen+Nitrogen	No Freq-dependent X''	NA	NA	NA	NA	NA	NA	NA	NA	NA	Not Measured	NA	10.1039/c8dt00458g	Long, J., Lyubov, D. M., Mahrova, T. V., Cherkasov, A. V., Fukin, G. K., Guari, Y., Larionova, J. & Trifonov, A. A. 2018 Synthesis, structure and magnetic properties of tris(pyrazolyl)methane lanthanide complexes: effect of the anion on the slow relaxation of magnetization. Dalton Transactions 47, 5153–5156. (doi:10.1039/c8dt00458g)	2018	B	Unassigned	E	Unassigned	http://www.crystallography.net/cod/result/?doi=10.1039/c8dt00458g
1115	2018_22	[Dy(Tpm)Cl3]·2MeCN	Mixed Ligands	Dy3+	Oblate	Kramers	100	9	4	Oxygen+Nitrogen	No Freq-dependent X''	NA	NA	NA	NA	NA	NA	NA	NA	NA	Not Measured	NA	10.1039/c8dt00458g	Long, J., Lyubov, D. M., Mahrova, T. V., Cherkasov, A. V., Fukin, G. K., Guari, Y., Larionova, J. & Trifonov, A. A. 2018 Synthesis, structure and magnetic properties of tris(pyrazolyl)methane lanthanide complexes: effect of the anion on the slow relaxation of magnetization. Dalton Transactions 47, 5153–5156. (doi:10.1039/c8dt00458g)	2018	B	Unassigned	B	Unassigned	http://www.crystallography.net/cod/result/?doi=10.1039/c8dt00458g
1116	2018_22	[Er(Tpm)Cl3]·2MeCN	Mixed Ligands	Er3+	Prolate	Kramers	100	9	4	Oxygen+Nitrogen	Freq-dependent X''	NA	3	2000	NA	NA	NA	NA	NA	NA	Not Measured	NA	10.1039/c8dt00458g	Long, J., Lyubov, D. M., Mahrova, T. V., Cherkasov, A. V., Fukin, G. K., Guari, Y., Larionova, J. & Trifonov, A. A. 2018 Synthesis, structure and magnetic properties of tris(pyrazolyl)methane lanthanide complexes: effect of the anion on the slow relaxation of magnetization. Dalton Transactions 47, 5153–5156. (doi:10.1039/c8dt00458g)	2018	C	Unassigned	D	Unassigned	http://www.crystallography.net/cod/result/?doi=10.1039/c8dt00458g
1117	2018_24	DyL2[N(SiMe3)2]	Mixed Ligands	Dy3+	Oblate	Kramers	100	4	3	Others	T_B3 > 2K	NA	4	1000	NA	65	NA	NA	1.29e-11	NA	Not Measured	NA	10.1039/c8dt01102h	Chen, X.-X., Ma, F., Xu, M.-X., Bi, J.-C., Sun, H.-L., Wang, B.-W. & Gao, S. 2018 A neutral auxiliary ligand enhanced dysprosium(iii) single molecule magnet. Dalton Transactions 47, 7395–7398. (doi:10.1039/c8dt01102h)	2018	C	II	D	IV	http://www.crystallography.net/cod/result/?doi=10.1039/c8dt01102h
1118	2018_25	{[Nd(pzdo)(H2O)4][CoIII(CN)6]}·0.5(pzdo)·4H2O	Mixed Ligands	Nd3+	Oblate	Kramers	100	9	9	Oxygen+Nitrogen	Freq-dependent X''	NA	6	1000	NA	43.2	NA	51	1.1e-7	4.5e-8	Not Measured	NA	10.1039/c8dt01464g	Chorazy, S., Charytanowicz, T., Wang, J., Ohkoshi, S. & Sieklucka, B. 2018 Hybrid organic–inorganic connectivity of NdIII(pyrazine-N,N′-dioxide)[CoIII(CN)6]3− coordination chains for creating near-infrared emissive Nd(iii) showing field-induced slow magnetic relaxation. Dalton Transactions 47, 7870–7874. (doi:10.1039/c8dt01464g)	2018	B	II	C	VI	http://www.crystallography.net/cod/result/?doi=10.1039/c8dt01464g
1119	2018_26	[Gd(hfac)3]2(BHIMPz)(H2O)2	Radical	Gd3+	Isotropic	Kramers	100	8	5	Oxygen	No Freq-dependent X''	NA	NA	NA	NA	NA	NA	NA	NA	NA	Not Measured	NA	10.1039/c8dt01112e	Xiao, Z.-X., Miao, H., Shao, D., Wei, H.-Y., Zhang, Y.-Q. & Wang, X.-Y. 2018 A family of lanthanide compounds with reduced nitronyl nitroxide diradical: syntheses, structures and magnetic properties. Dalton Transactions 47, 7925–7933. (doi:10.1039/c8dt01112e)	2018	A	Unassigned	A	Unassigned	http://www.crystallography.net/cod/result/?doi=10.1039/c8dt01112e
1120	2018_26	[Dy(hfac)3]2(BHIMPz)(H2O)2	Radical	Dy3+	Oblate	Kramers	100	8	5	Oxygen	Freq-dependent X''	NA	3.5	1000	NA	NA	NA	NA	NA	NA	Not Measured	NA	10.1039/c8dt01112e	Xiao, Z.-X., Miao, H., Shao, D., Wei, H.-Y., Zhang, Y.-Q. & Wang, X.-Y. 2018 A family of lanthanide compounds with reduced nitronyl nitroxide diradical: syntheses, structures and magnetic properties. Dalton Transactions 47, 7925–7933. (doi:10.1039/c8dt01112e)	2018	B	Unassigned	B	Unassigned	http://www.crystallography.net/cod/result/?doi=10.1039/c8dt01112e
1121	2018_26	[Ho(hfac)3]2(BHIMPz)(H2O)2	Radical	Ho3+	Oblate	Non-Kramers	100	8	5	Oxygen	No Freq-dependent X''	NA	NA	NA	NA	NA	NA	NA	NA	NA	Not Measured	NA	10.1039/c8dt01112e	Xiao, Z.-X., Miao, H., Shao, D., Wei, H.-Y., Zhang, Y.-Q. & Wang, X.-Y. 2018 A family of lanthanide compounds with reduced nitronyl nitroxide diradical: syntheses, structures and magnetic properties. Dalton Transactions 47, 7925–7933. (doi:10.1039/c8dt01112e)	2018	B	Unassigned	E	Unassigned	http://www.crystallography.net/cod/result/?doi=10.1039/c8dt01112e
1122	2018_26	[Er(hfac)3]2(BHIMPz)(H2O)2	Radical	Er3+	Prolate	Kramers	100	8	5	Oxygen	No Freq-dependent X''	NA	NA	NA	NA	NA	NA	NA	NA	NA	Not Measured	NA	10.1039/c8dt01112e	Xiao, Z.-X., Miao, H., Shao, D., Wei, H.-Y., Zhang, Y.-Q. & Wang, X.-Y. 2018 A family of lanthanide compounds with reduced nitronyl nitroxide diradical: syntheses, structures and magnetic properties. Dalton Transactions 47, 7925–7933. (doi:10.1039/c8dt01112e)	2018	C	Unassigned	D	Unassigned	http://www.crystallography.net/cod/result/?doi=10.1039/c8dt01112e
1123	2018_26	[Tm(hfac)3]2(BHIMPz)(H2O)2	Radical	Tm3+	Prolate	Non-Kramers	100	8	5	Oxygen	No Freq-dependent X''	NA	NA	NA	NA	NA	NA	NA	NA	NA	Not Measured	NA	10.1039/c8dt01112e	Xiao, Z.-X., Miao, H., Shao, D., Wei, H.-Y., Zhang, Y.-Q. & Wang, X.-Y. 2018 A family of lanthanide compounds with reduced nitronyl nitroxide diradical: syntheses, structures and magnetic properties. Dalton Transactions 47, 7925–7933. (doi:10.1039/c8dt01112e)	2018	C	Unassigned	D	Unassigned	http://www.crystallography.net/cod/result/?doi=10.1039/c8dt01112e
1124	2018_26	[Yb(hfac)3]2(BHIMPz)(H2O)2	Radical	Yb3+	Prolate	Kramers	100	8	5	Oxygen	T_B3 > 2K	NA	4	1000	NA	31	NA	NA	NA	NA	Not Measured	NA	10.1039/c8dt01112e	Xiao, Z.-X., Miao, H., Shao, D., Wei, H.-Y., Zhang, Y.-Q. & Wang, X.-Y. 2018 A family of lanthanide compounds with reduced nitronyl nitroxide diradical: syntheses, structures and magnetic properties. Dalton Transactions 47, 7925–7933. (doi:10.1039/c8dt01112e)	2018	C	Unassigned	D	Unassigned	http://www.crystallography.net/cod/result/?doi=10.1039/c8dt01112e
1125	2018_27	{[Dy(hfac)4][Cu(hfac)(Nit-Ph-PyIm)]+}n	Radical	Dy3+	Oblate	Kramers	100	8	4	Oxygen	T_B3 > 2K	NA	3	2500	NA	15.74	NA	NA	6.74e-7	NA	Not Measured	NA	10.1039/c8dt01651h	Sun, J., Yang, M., Xi, L., Ma, Y. & Li, L. 2018 Magnetic relaxation in [Ln(hfac)4]− anions with [Cu(hfac)-radical]nn+ cation chains as counterions. Dalton Transactions 47, 8142–8148. (doi:10.1039/c8dt01651h)	2018	B	II	B	VII	http://www.crystallography.net/cod/result/?doi=10.1039/c8dt01651h
1126	2018_29	[DyZn2(Hhms)2(C6H5COO)4]·C6H5COO	TM near Ln	Dy3+	Oblate	Kramers	100	8	6	Oxygen	Freq-dependent X''	NA	2.7	500	NA	12.3	NA	NA	1.01e-6	NA	Not Measured	NA	10.1039/c8dt01842a	Li, M., Wu, H., Wei, Q., Ke, H., Yin, B., Zhang, S., Lv, X., Xie, G. & Chen, S. 2018 Two {ZnII2DyIII} complexes supported by monophenoxido/dicarboxylate bridges with multiple relaxation processes: carboxylato ancillary ligand-controlled magnetic anisotropy in square antiprismatic DyIII species. Dalton Transactions 47, 9482–9491. (doi:10.1039/c8dt01842a)	2018	B	II	C	V	http://www.crystallography.net/cod/result/?doi=10.1039/c8dt01842a
1127	2018_29	[DyZn2(Hhms)2(C6H5COO)4]·C6H5COO	TM near Ln	Dy3+	Oblate	Kramers	5	8	6	Oxygen	Freq-dependent X''	NA	NA	NA	NA	11.9	NA	NA	2.5e-6	NA	Not Measured	NA	10.1039/c8dt01842a	Li, M., Wu, H., Wei, Q., Ke, H., Yin, B., Zhang, S., Lv, X., Xie, G. & Chen, S. 2018 Two {ZnII2DyIII} complexes supported by monophenoxido/dicarboxylate bridges with multiple relaxation processes: carboxylato ancillary ligand-controlled magnetic anisotropy in square antiprismatic DyIII species. Dalton Transactions 47, 9482–9491. (doi:10.1039/c8dt01842a)	2018	B	II	C	V	http://www.crystallography.net/cod/result/?doi=10.1039/c8dt01842a
1128	2018_29	[DyZn2(Hhms)2(CH3COO)4]·CH3COO	TM near Ln	Dy3+	Oblate	Kramers	100	8	6	Oxygen	Freq-dependent X''	NA	NA	NA	NA	NA	NA	NA	NA	NA	Not Measured	NA	10.1039/c8dt01842a	Li, M., Wu, H., Wei, Q., Ke, H., Yin, B., Zhang, S., Lv, X., Xie, G. & Chen, S. 2018 Two {ZnII2DyIII} complexes supported by monophenoxido/dicarboxylate bridges with multiple relaxation processes: carboxylato ancillary ligand-controlled magnetic anisotropy in square antiprismatic DyIII species. Dalton Transactions 47, 9482–9491. (doi:10.1039/c8dt01842a)	2018	B	Unassigned	C	Unassigned	http://www.crystallography.net/cod/result/?doi=10.1039/c8dt01842a
1129	2018_29	[DyZn2(Hhms)2(CH3COO)4]·CH3COO	TM near Ln	Dy3+	Oblate	Kramers	5	8	6	Oxygen	Freq-dependent X''	NA	NA	NA	NA	10.6	NA	NA	7.86e-6	NA	Not Measured	NA	10.1039/c8dt01842a	Li, M., Wu, H., Wei, Q., Ke, H., Yin, B., Zhang, S., Lv, X., Xie, G. & Chen, S. 2018 Two {ZnII2DyIII} complexes supported by monophenoxido/dicarboxylate bridges with multiple relaxation processes: carboxylato ancillary ligand-controlled magnetic anisotropy in square antiprismatic DyIII species. Dalton Transactions 47, 9482–9491. (doi:10.1039/c8dt01842a)	2018	B	II	C	V	http://www.crystallography.net/cod/result/?doi=10.1039/c8dt01842a
1130	2018_29	[Dy(NO3)3(5BrsalanH)2(H2O)]·MeCN	Mixed Ligands	Dy3+	Oblate	Kramers	100	9	6	Oxygen	T_B3 > 2K	NA	8	1000	NA	38.8	NA	NA	2.5e-6	NA	Not Measured	NA	10.1039/c8dt01264d	Maniaki, D., Mylonas-Margaritis, I., Mayans, J., Savvidou, A., Raptopoulou, C. P., Bekiari, V., Psycharis, V., Escuer, A. & Perlepes, S. P. 2018 Slow magnetic relaxation and luminescence properties in lanthanide(iii)/anil complexes. Dalton Transactions 47, 11859–11872. (doi:10.1039/c8dt01264d)	2018	B	II	C	III	http://www.crystallography.net/cod/result/?doi=10.1039/c8dt01264d
1131	2018_30	[Dy(dbpy)(tcpb)3]·0.5(1,4-dioxane)	Diketonate	Dy3+	Oblate	Kramers	100	8	4	Oxygen+Nitrogen	No Freq-dependent X''	5	NA	NA	NA	NA	NA	149.87	NA	1.08e-9	Full Hysteresis	2	10.1039/c8dt02361a	Zhang, S., Mo, W., Yin, B., Zhang, G., Yang, D., Lü, X. & Chen, S. 2018 The slow magnetic relaxation regulated by the coordination, configuration and intermolecular dipolar field in two mononuclear DyIII single-molecule magnets (SMMs). Dalton Transactions 47, 12393–12405. (doi:10.1039/c8dt02361a)	2018	B	Unassigned	B	Unassigned	http://www.crystallography.net/cod/result/?doi=10.1039/c8dt02361a
1132	2018_31	[Dy(bath)(tcpb)3]	Diketonate	Dy3+	Oblate	Kramers	100	8	4	Oxygen+Nitrogen	No Freq-dependent X''	8.5	NA	NA	NA	NA	NA	167.87	NA	2.83e-9	Pinched Hysteresis	5	10.1039/c8dt02361a	Zhang, S., Mo, W., Yin, B., Zhang, G., Yang, D., Lü, X. & Chen, S. 2018 The slow magnetic relaxation regulated by the coordination, configuration and intermolecular dipolar field in two mononuclear DyIII single-molecule magnets (SMMs). Dalton Transactions 47, 12393–12405. (doi:10.1039/c8dt02361a)	2018	B	Unassigned	B	Unassigned	http://www.crystallography.net/cod/result/?doi=10.1039/c8dt02361a
1133	2018_32	[Dy(L1)3(H2O)]	Mixed Ligands	Dy3+	Oblate	Kramers	100	7	4	Oxygen+Nitrogen	Freq-dependent X''	NA	6.75	1500	NA	NA	NA	NA	NA	NA	Not Measured	NA	10.1039/c8dt03133a	Wang, H.-L., Ma, X.-F., Zou, H.-H., Wang, K., Li, B., Chen, Z.-L. & Liang, F.-P. 2018 Mixed chelating ligands used to regulate the luminescence of Ln(iii) complexes and single-ion magnet behavior in Dy-based analogues. Dalton Transactions 47, 15929–15940. (doi:10.1039/c8dt03133a)	2018	B	Unassigned	B	Unassigned	http://www.crystallography.net/cod/result/?doi=10.1039/c8dt03133a
1134	2018_32	[Dy(L2)2(NO3)3]	Mixed Ligands	Dy3+	Oblate	Kramers	100	6	5	Oxygen+Nitrogen	Freq-dependent X''	NA	4.5	1500	NA	NA	NA	NA	NA	NA	Not Measured	NA	10.1039/c8dt03133a	Wang, H.-L., Ma, X.-F., Zou, H.-H., Wang, K., Li, B., Chen, Z.-L. & Liang, F.-P. 2018 Mixed chelating ligands used to regulate the luminescence of Ln(iii) complexes and single-ion magnet behavior in Dy-based analogues. Dalton Transactions 47, 15929–15940. (doi:10.1039/c8dt03133a)	2018	B	Unassigned	C	Unassigned	http://www.crystallography.net/cod/result/?doi=10.1039/c8dt03133a
1135	2018_32	[Dy(L3)3(H2O)]	Mixed Ligands	Dy3+	Oblate	Kramers	100	7	4	Oxygen+Nitrogen	Freq-dependent X''	NA	12	1500	NA	NA	NA	NA	NA	NA	Not Measured	NA	10.1039/c8dt03133a	Wang, H.-L., Ma, X.-F., Zou, H.-H., Wang, K., Li, B., Chen, Z.-L. & Liang, F.-P. 2018 Mixed chelating ligands used to regulate the luminescence of Ln(iii) complexes and single-ion magnet behavior in Dy-based analogues. Dalton Transactions 47, 15929–15940. (doi:10.1039/c8dt03133a)	2018	B	Unassigned	B	Unassigned	http://www.crystallography.net/cod/result/?doi=10.1039/c8dt03133a
1136	2018_32	[Dy(L1)2(L2)(NO3)]	Mixed Ligands	Dy3+	Oblate	Kramers	100	8	4	Oxygen+Nitrogen	Freq-dependent X''	NA	13.75	1500	NA	90	NA	NA	1.36e-7	NA	Not Measured	NA	10.1039/c8dt03133a	Wang, H.-L., Ma, X.-F., Zou, H.-H., Wang, K., Li, B., Chen, Z.-L. & Liang, F.-P. 2018 Mixed chelating ligands used to regulate the luminescence of Ln(iii) complexes and single-ion magnet behavior in Dy-based analogues. Dalton Transactions 47, 15929–15940. (doi:10.1039/c8dt03133a)	2018	B	II	B	III	http://www.crystallography.net/cod/result/?doi=10.1039/c8dt03133a
1137	2018_32	[Dy(L3)2(L2)(NO3)]	Mixed Ligands	Dy3+	Oblate	Kramers	100	8	4	Oxygen+Nitrogen	Freq-dependent X''	NA	11	1500	NA	92.8	NA	NA	3.79e-7	NA	Not Measured	NA	10.1039/c8dt03133a	Wang, H.-L., Ma, X.-F., Zou, H.-H., Wang, K., Li, B., Chen, Z.-L. & Liang, F.-P. 2018 Mixed chelating ligands used to regulate the luminescence of Ln(iii) complexes and single-ion magnet behavior in Dy-based analogues. Dalton Transactions 47, 15929–15940. (doi:10.1039/c8dt03133a)	2018	B	II	B	III	http://www.crystallography.net/cod/result/?doi=10.1039/c8dt03133a
1138	2018_33	[Tb(NAS)2(H2O)6](NAS)·3H2O	Mixed Ligands	Tb3+	Oblate	Non-Kramers	100	8	8	Oxygen	No Freq-dependent X''	NA	NA	NA	NA	NA	NA	NA	NA	NA	No Hysteresis	NA	10.1039/c8dt03613f	Peng, G., Zhang, Y.-Y., Li, B., Sun, X.-F., Cai, H.-L., Li, D.-J., Gu, Z.-G. & Kostakis, G. E. 2018 Single molecule magnetic behaviour in lanthanide naphthalenesulfonate complexes. Dalton Transactions 47, 17349–17356. (doi:10.1039/c8dt03613f)	2018	B	Unassigned	E	Unassigned	http://www.crystallography.net/cod/result/?doi=10.1039/c8dt03613f
1139	2018_33	[Dy(NAS)2(H2O)6](NAS)·3H2O	Mixed Ligands	Dy3+	Oblate	Kramers	100	8	8	Oxygen	Freq-dependent X''	NA	5	1000	NA	53	NA	52	4.3e-9	5.1e-9	No Hysteresis	NA	10.1039/c8dt03613f	Peng, G., Zhang, Y.-Y., Li, B., Sun, X.-F., Cai, H.-L., Li, D.-J., Gu, Z.-G. & Kostakis, G. E. 2018 Single molecule magnetic behaviour in lanthanide naphthalenesulfonate complexes. Dalton Transactions 47, 17349–17356. (doi:10.1039/c8dt03613f)	2018	B	II	B	III	http://www.crystallography.net/cod/result/?doi=10.1039/c8dt03613f
1140	2018_33	[Er(NAS)2(H2O)6](NAS)·3H2O	Mixed Ligands	Er3+	Prolate	Kramers	100	8	8	Oxygen	No Freq-dependent X''	NA	3.5	1000	NA	32	NA	NA	5.8e-9	NA	No Hysteresis	NA	10.1039/c8dt03613f	Peng, G., Zhang, Y.-Y., Li, B., Sun, X.-F., Cai, H.-L., Li, D.-J., Gu, Z.-G. & Kostakis, G. E. 2018 Single molecule magnetic behaviour in lanthanide naphthalenesulfonate complexes. Dalton Transactions 47, 17349–17356. (doi:10.1039/c8dt03613f)	2018	C	II	D	V	http://www.crystallography.net/cod/result/?doi=10.1039/c8dt03613f
1141	2018_33	[Yb(NAS)2(H2O)6](NAS)·3H2O	Mixed Ligands	Yb3+	Prolate	Kramers	100	8	8	Oxygen	No Freq-dependent X''	NA	5.7	1000	NA	45	NA	NA	5.1e-8	NA	No Hysteresis	NA	10.1039/c8dt03613f	Peng, G., Zhang, Y.-Y., Li, B., Sun, X.-F., Cai, H.-L., Li, D.-J., Gu, Z.-G. & Kostakis, G. E. 2018 Single molecule magnetic behaviour in lanthanide naphthalenesulfonate complexes. Dalton Transactions 47, 17349–17356. (doi:10.1039/c8dt03613f)	2018	C	II	D	V	http://www.crystallography.net/cod/result/?doi=10.1039/c8dt03613f
1142	2018_33	[Dy0.06Y0.94(NAS)2(H2O)6](NAS)·3H2O	Mixed Ligands	Dy3+	Oblate	Kramers	6	8	8	Oxygen	T_B3 > 2K	5	5	1000	NA	54	NA	65	1.7e-9	2.4e-10	Full Hysteresis	2.5	10.1039/c8dt03613f	Peng, G., Zhang, Y.-Y., Li, B., Sun, X.-F., Cai, H.-L., Li, D.-J., Gu, Z.-G. & Kostakis, G. E. 2018 Single molecule magnetic behaviour in lanthanide naphthalenesulfonate complexes. Dalton Transactions 47, 17349–17356. (doi:10.1039/c8dt03613f)	2018	B	II	B	III	http://www.crystallography.net/cod/result/?doi=10.1039/c8dt03613f
1143	2018_34	[Dy(LNN)(H2O)6]Cl2·2H2O	Mixed Ligands	Dy3+	Oblate	Kramers	100	8	7	Oxygen	T_B3 > 2K	NA	9	1000	NA	76.5	NA	NA	1.1e-7	NA	Not Measured	NA	10.1002/ejic.201701106	Guettas, D., Montigaud, V., Garcia, G. F., Larini, P., Cador, O., Le Guennic, B. & Pilet, G. 2017 Fine Control of the Metal Environment within Dysprosium-Based Mononuclear Single-Molecule Magnets. European Journal of Inorganic Chemistry 2018, 333–339. (doi:10.1002/ejic.201701106)	2018	B	II	B	III	https://www.ccdc.cam.ac.uk/structures/Search?Ccdcid=1574559
1144	2018_34	[Dy(LNN)2(MeOH)2(H2O)6]Cl	Mixed Ligands	Dy3+	Oblate	Kramers	100	8	6	Oxygen	T_B3 > 2K	NA	8	1000	NA	55	NA	NA	8.3e-7	NA	Not Measured	NA	10.1002/ejic.201701106	Guettas, D., Montigaud, V., Garcia, G. F., Larini, P., Cador, O., Le Guennic, B. & Pilet, G. 2017 Fine Control of the Metal Environment within Dysprosium-Based Mononuclear Single-Molecule Magnets. European Journal of Inorganic Chemistry 2018, 333–339. (doi:10.1002/ejic.201701106)	2018	B	II	B	III	https://www.ccdc.cam.ac.uk/structures/Search?Ccdcid=1574560
1145	2018_34	[Dy(LNN)3(MeOH)2]	Mixed Ligands	Dy3+	Oblate	Kramers	100	8	5	Oxygen	T_B3 > 2K	NA	7	1000	NA	44.8	NA	NA	7e-7	NA	Not Measured	NA	10.1002/ejic.201701106	Guettas, D., Montigaud, V., Garcia, G. F., Larini, P., Cador, O., Le Guennic, B. & Pilet, G. 2017 Fine Control of the Metal Environment within Dysprosium-Based Mononuclear Single-Molecule Magnets. European Journal of Inorganic Chemistry 2018, 333–339. (doi:10.1002/ejic.201701106)	2018	B	II	B	III	https://www.ccdc.cam.ac.uk/structures/Search?Ccdcid=1574561
1146	2018_34	[Dy(LNN)3(MeOH)]n·nH2O	Mixed Ligands	Dy3+	Oblate	Kramers	100	8	4	Oxygen+Nitrogen	T_B3 > 2K	NA	7.5	1000	NA	40.8	NA	NA	7e-7	NA	Not Measured	NA	10.1002/ejic.201701106	Guettas, D., Montigaud, V., Garcia, G. F., Larini, P., Cador, O., Le Guennic, B. & Pilet, G. 2017 Fine Control of the Metal Environment within Dysprosium-Based Mononuclear Single-Molecule Magnets. European Journal of Inorganic Chemistry 2018, 333–339. (doi:10.1002/ejic.201701106)	2018	B	II	B	III	https://www.ccdc.cam.ac.uk/structures/Search?Ccdcid=1574562
1147	2018_34	[Dy2(hfac)6(L1)2]·C6H14·0.25CH2Cl2	Mixed Ligands	Dy3+	Oblate	Kramers	100	8	4	Oxygen+Nitrogen	Freq-dependent X''	NA	NA	NA	NA	26	NA	NA	2.6e-5	NA	Not Measured	NA	10.1002/ejic.201700893	Kishi, Y. et al. 2017 Luminescence and Single-Molecule-Magnet Behaviour in Lanthanide Coordination Complexes Involving Benzothiazole-Based Tetrathiafulvalene Ligands. European Journal of Inorganic Chemistry 2018, 458–468. (doi:10.1002/ejic.201700893)	2018	B	II	B	III	https://www.ccdc.cam.ac.uk/structures/Search?Ccdcid=1558616
1148	2018_35	[Yb2(hfac)6(L1)2]·C6H14·0.30CH2Cl2	Mixed Ligands	Yb3+	Prolate	Kramers	100	8	4	Oxygen+Nitrogen	No Freq-dependent X''	NA	NA	NA	NA	NA	NA	NA	NA	NA	Not Measured	NA	10.1002/ejic.201700893	Kishi, Y. et al. 2017 Luminescence and Single-Molecule-Magnet Behaviour in Lanthanide Coordination Complexes Involving Benzothiazole-Based Tetrathiafulvalene Ligands. European Journal of Inorganic Chemistry 2018, 458–468. (doi:10.1002/ejic.201700893)	2018	C	Unassigned	D	Unassigned	https://www.ccdc.cam.ac.uk/structures/Search?Ccdcid=1558617
