Repository: asche1/PyCrystalField

# Batch processing multiple single ion magnet cif files and simulating the ground state anisotropy using PyCrystalField.

## Allen Scheie, June 2021

To process the cif files, run "PCF_BatchProcessCIF.py". 
It generates the output in "calculatedOutput.tsv", a set of shape files in the /shapefiles subdirectory, 
and a set of truncated .cif files (also in the /shapefiles subdirectory) giving the ligand environment 
and orientation used for the calculation.

To add .cif files to the list, add them to the CIFs-initset directory, also adding the necessary info
to "Data_Selected_SIM_samples.tsv".

Note that this was coded on a Linux machine, so the function call to SHAPE (line 128 in

File: SIM_BatchProcess/lib/SIMDAVIS_dataset.tsv (part 17 of 19)
sample_ID	paper_number	compound	chemical_family	Ln_ion	Ln_anisotropy	Ln_Kramers	concentration	coordination_number	number_of_ligands	coordination_elements	X_im_max	T_B3	T_B3H	H	Fit	Ueff	Ueff_2	Ueff_ff	tau0	tau0_ff	Hyst	T_hyst	DOI	reference	year	mol_cluster	mag_struct_cluster	mol_cluster_2	mag_struct_cluster_2	link_to_CIF
1223	2018_61	[Dy2(hfac)6(L)]·nC6H14	Mixed Ligands	Dy3+	Oblate	Kramers	100	8	4	Oxygen+Nitrogen	No Freq-dependent X''	NA	NA	NA	NA	NA	NA	NA	NA	NA	Not Measured	NA	10.3390/magnetochemistry4030039	Flores Gonzalez, J., Montigaud, V., Saleh, N., Cador, O., Crassous, J., le Guennic, B. & Pointillart, F. 2018 Slow Relaxation of the Magnetization in Bis-Decorated Chiral Helicene-Based Coordination Complexes of Lanthanides. Magnetochemistry 4, 39. (doi:10.3390/magnetochemistry4030039)	2018	B	Unassigned	B	Unassigned	https://www.ccdc.cam.ac.uk/structures/Search?Ccdcid=1854828
1224	2018_62	[Yb2(hfac)6(L)]·nC6H14	Mixed Ligands	Yb3+	Prolate	Kramers	100	8	4	Oxygen+Nitrogen	No Freq-dependent X''	NA	NA	NA	NA	NA	NA	NA	NA	NA	Not Measured	NA	10.3390/magnetochemistry4030039	Flores Gonzalez, J., Montigaud, V., Saleh, N., Cador, O., Crassous, J., le Guennic, B. & Pointillart, F. 2018 Slow Relaxation of the Magnetization in Bis-Decorated Chiral Helicene-Based Coordination Complexes of Lanthanides. Magnetochemistry 4, 39. (doi:10.3390/magnetochemistry4030039)	2018	C	Unassigned	D	Unassigned	https://www.ccdc.cam.ac.uk/structures/Search?Ccdcid=1854829
1225	2018_62	Zn3Dy(LEt)(NO3)2OAc·5H2O	TM near Ln	Dy3+	Oblate	Kramers	100	6	NA	Oxygen	No Freq-dependent X''	NA	NA	NA	NA	NA	NA	NA	NA	NA	Not Measured	NA	10.1002/zaac.201800155	Feltham, H. L. C., Clérac, R., Peng, Y., Moreno-Pineda, E., Powell, A. K. & Brooker, S. 2018 The Effect of Modifying the Macrocyclic Ring Size on Zn3Ln(Ln= Dy, Er, and Yb) Single-Molecule Magnet Behavior. Zeitschrift für anorganische und allgemeine Chemie 644, 775–779. (doi:10.1002/zaac.201800155)	2018	B	Unassigned	C	Unassigned	NA
1226	2018_63	Zn3Er(LEt)(NO3)2OAc·5H2O	TM near Ln	Er3+	Prolate	Kramers	100	6	NA	Oxygen	No Freq-dependent X''	NA	NA	NA	NA	NA	NA	NA	NA	NA	Not Measured	NA	10.1002/zaac.201800155	Feltham, H. L. C., Clérac, R., Peng, Y., Moreno-Pineda, E., Powell, A. K. & Brooker, S. 2018 The Effect of Modifying the Macrocyclic Ring Size on Zn3Ln(Ln= Dy, Er, and Yb) Single-Molecule Magnet Behavior. Zeitschrift für anorganische und allgemeine Chemie 644, 775–779. (doi:10.1002/zaac.201800155)	2018	C	Unassigned	D	Unassigned	NA
1227	2018_63	Zn3Yb(LEt)(NO3)2OAc·5H2O	TM near Ln	Yb3+	Prolate	Kramers	100	6	NA	Oxygen	No Freq-dependent X''	NA	NA	NA	NA	NA	NA	NA	NA	NA	Not Measured	NA	10.1002/zaac.201800155	Feltham, H. L. C., Clérac, R., Peng, Y., Moreno-Pineda, E., Powell, A. K. & Brooker, S. 2018 The Effect of Modifying the Macrocyclic Ring Size on Zn3Ln(Ln= Dy, Er, and Yb) Single-Molecule Magnet Behavior. Zeitschrift für anorganische und allgemeine Chemie 644, 775–779. (doi:10.1002/zaac.201800155)	2018	C	Unassigned	D	Unassigned	NA
1228	2018_64	NdMurex	Other Families	Nd3+	Oblate	Kramers	100	NA	NA	Oxygen+Nitrogen	No Freq-dependent X''	NA	2.4	1200	NA	6.2	NA	NA	2.2e-5	NA	Not Measured	NA	10.3390/magnetochemistry4040044	Huang, G., Calvez, G., Suffren, Y., Daiguebonne, C., Freslon, S., Guillou, O. & Bernot, K. 2018 Closing the Circle of the Lanthanide-Murexide Series: Single-Molecule Magnet Behavior and Near-Infrared Emission of the NdIII Derivative. Magnetochemistry 4, 44. (doi:10.3390/magnetochemistry4040044)	2018	B	II	C	VI	https://www.ccdc.cam.ac.uk/structures/Search?Ccdcid=1856342
1229	2018_64	NdMurexAnhy	Other Families	Nd3+	Oblate	Kramers	100	NA	NA	Oxygen+Nitrogen	No Freq-dependent X''	NA	NA	NA	NA	6.25	NA	NA	4.85e-5	NA	Not Measured	NA	10.3390/magnetochemistry4040044	Huang, G., Calvez, G., Suffren, Y., Daiguebonne, C., Freslon, S., Guillou, O. & Bernot, K. 2018 Closing the Circle of the Lanthanide-Murexide Series: Single-Molecule Magnet Behavior and Near-Infrared Emission of the NdIII Derivative. Magnetochemistry 4, 44. (doi:10.3390/magnetochemistry4040044)	2018	B	II	C	VI	https://www.ccdc.cam.ac.uk/structures/Search?Ccdcid=1856342
1230	2018_65	[Pr(NO3)3(salanH)2(MeOH)]·(salanH)	Schiff Base	Pr3+	Oblate	Non-Kramers	100	9	6	Oxygen	No Freq-dependent X''	NA	NA	NA	NA	NA	NA	NA	NA	NA	Not Measured	NA	10.3390/magnetochemistry4040045	Mylonas-Margaritis, I. et al. 2018 Mononuclear Lanthanide(III)-Salicylideneaniline Complexes: Synthetic, Structural, Spectroscopic, and Magnetic Studies. Magnetochemistry 4, 45. (doi:10.3390/magnetochemistry4040045)	2018	B	Unassigned	E	Unassigned	NA
1231	2018_65	[Nd(NO3)3(salanH)2(MeOH)]·(salanH)	Schiff Base	Nd3+	Oblate	Kramers	100	9	6	Oxygen	No Freq-dependent X''	NA	NA	NA	NA	NA	NA	NA	NA	NA	Not Measured	NA	10.3390/magnetochemistry4040045	Mylonas-Margaritis, I. et al. 2018 Mononuclear Lanthanide(III)-Salicylideneaniline Complexes: Synthetic, Structural, Spectroscopic, and Magnetic Studies. Magnetochemistry 4, 45. (doi:10.3390/magnetochemistry4040045)	2018	B	Unassigned	C	Unassigned	NA
1232	2018_65	[Sm(NO3)3(salanH)2(MeOH)]·(salanH)	Schiff Base	Sm3+	Prolate	Kramers	100	9	6	Oxygen	No Freq-dependent X''	NA	NA	NA	NA	NA	NA	NA	NA	NA	Not Measured	NA	10.3390/magnetochemistry4040045	Mylonas-Margaritis, I. et al. 2018 Mononuclear Lanthanide(III)-Salicylideneaniline Complexes: Synthetic, Structural, Spectroscopic, and Magnetic Studies. Magnetochemistry 4, 45. (doi:10.3390/magnetochemistry4040045)	2018	C	Unassigned	D	Unassigned	NA
1233	2018_65	[Gd(NO3)3(salanH)2(MeOH)]·(salanH)	Schiff Base	Gd3+	Isotropic	Kramers	100	9	6	Oxygen	No Freq-dependent X''	NA	NA	NA	NA	NA	NA	NA	NA	NA	Not Measured	NA	10.3390/magnetochemistry4040045	Mylonas-Margaritis, I. et al. 2018 Mononuclear Lanthanide(III)-Salicylideneaniline Complexes: Synthetic, Structural, Spectroscopic, and Magnetic Studies. Magnetochemistry 4, 45. (doi:10.3390/magnetochemistry4040045)	2018	A	Unassigned	A	Unassigned	NA
1234	2018_65	[Tb(NO3)3(salanH)2(MeOH)]·(salanH)	Schiff Base	Tb3+	Oblate	Non-Kramers	100	9	6	Oxygen	Freq-dependent X''	NA	3	1500	NA	NA	NA	NA	NA	NA	Not Measured	NA	10.3390/magnetochemistry4040045	Mylonas-Margaritis, I. et al. 2018 Mononuclear Lanthanide(III)-Salicylideneaniline Complexes: Synthetic, Structural, Spectroscopic, and Magnetic Studies. Magnetochemistry 4, 45. (doi:10.3390/magnetochemistry4040045)	2018	B	Unassigned	E	Unassigned	NA
1235	2018_65	[Dy(NO3)3(salanH)2(MeOH)]·(salanH)	Schiff Base	Dy3+	Oblate	Kramers	100	9	6	Oxygen	T_B3 > 2K	NA	7	1000	NA	NA	NA	NA	NA	NA	Not Measured	NA	10.3390/magnetochemistry4040045	Mylonas-Margaritis, I. et al. 2018 Mononuclear Lanthanide(III)-Salicylideneaniline Complexes: Synthetic, Structural, Spectroscopic, and Magnetic Studies. Magnetochemistry 4, 45. (doi:10.3390/magnetochemistry4040045)	2018	B	Unassigned	C	Unassigned	NA
1236	2018_65	[Ho(NO3)3(salanH)2(MeOH)]·(salanH)	Schiff Base	Ho3+	Oblate	Non-Kramers	100	9	6	Oxygen	No Freq-dependent X''	NA	NA	NA	NA	NA	NA	NA	NA	NA	Not Measured	NA	10.3390/magnetochemistry4040045	Mylonas-Margaritis, I. et al. 2018 Mononuclear Lanthanide(III)-Salicylideneaniline Complexes: Synthetic, Structural, Spectroscopic, and Magnetic Studies. Magnetochemistry 4, 45. (doi:10.3390/magnetochemistry4040045)	2018	B	Unassigned	E	Unassigned	NA
1237	2018_65	[Er(NO3)3(salanH)2(MeOH)]·(salanH)	Schiff Base	Er3+	Prolate	Kramers	100	9	6	Oxygen	No Freq-dependent X''	NA	NA	NA	NA	NA	NA	NA	NA	NA	Not Measured	NA	10.3390/magnetochemistry4040045	Mylonas-Margaritis, I. et al. 2018 Mononuclear Lanthanide(III)-Salicylideneaniline Complexes: Synthetic, Structural, Spectroscopic, and Magnetic Studies. Magnetochemistry 4, 45. (doi:10.3390/magnetochemistry4040045)	2018	C	Unassigned	D	Unassigned	NA
1238	2018_65	[Yb(NO3)3(salanH)2(MeOH)]·(salanH)	Schiff Base	Yb3+	Prolate	Kramers	100	9	6	Oxygen	No Freq-dependent X''	NA	NA	NA	NA	NA	NA	NA	NA	NA	Not Measured	NA	10.3390/magnetochemistry4040045	Mylonas-Margaritis, I. et al. 2018 Mononuclear Lanthanide(III)-Salicylideneaniline Complexes: Synthetic, Structural, Spectroscopic, and Magnetic Studies. Magnetochemistry 4, 45. (doi:10.3390/magnetochemistry4040045)	2018	C	Unassigned	D	Unassigned	NA
1239	2018_66	[1,3-C6H4{NC(Ph)N(SiMe3)}2]3Dy2	Other Families	Dy3+	Oblate	Kramers	100	6	3	Nitrogen	Freq-dependent X''	NA	NA	NA	NA	NA	NA	NA	NA	NA	Not Measured	NA	10.1016/j.mencom.2018.09.024	Skvortsov, G. G., Cherkasov, A. V., Long, J., Larionova, J. & Trifonov, A. A. 2018 Synthesis, structure and magnetic properties of the dinuclear complex [1,3-C6H4{NC(Ph)N(SiMe3)}2]3Dy2 coordinated by ansa-bis(amidinate) ligands with a m-phenylene linker. Mendeleev Communications 28, 521–523. (doi:10.1016/j.mencom.2018.09.024)	2018	B	Unassigned	C	Unassigned	https://www.ccdc.cam.ac.uk/structures/Search?Ccdcid=1589142
1240	2018_67	[Tb(H2dapsc)(H2O)4](NO3)3	Schiff Base	Tb3+	Oblate	Non-Kramers	100	9	5	Oxygen+Nitrogen	No Freq-dependent X''	NA	NA	NA	NA	NA	NA	NA	NA	NA	Not Measured	NA	10.1039/c8nj01928b	Sasnovskaya, V. D., Kopotkov, V. A., Kazakova, A. V., Talantsev, A. D., Morgunov, R. B., Simonov, S. V., Zorina, L. V., Mironov, V. S. & Yagubskii, E. B. 2018 Slow magnetic relaxation in mononuclear complexes of Tb, Dy, Ho and Er with the pentadentate (N3O2) Schiff-base dapsc ligand. New Journal of Chemistry 42, 14883–14893. (doi:10.1039/c8nj01928b)	2018	B	Unassigned	E	Unassigned	http://www.crystallography.net/cod/result/?doi=10.1039/c8nj01928b
1241	2018_67	[Dy(H2dapsc)(H2O)4](NO3)3	Schiff Base	Dy3+	Oblate	Kramers	100	9	5	Oxygen+Nitrogen	No Freq-dependent X''	NA	NA	NA	NA	18	NA	NA	2.67e-8	NA	Not Measured	NA	10.1039/c8nj01928b	Sasnovskaya, V. D., Kopotkov, V. A., Kazakova, A. V., Talantsev, A. D., Morgunov, R. B., Simonov, S. V., Zorina, L. V., Mironov, V. S. & Yagubskii, E. B. 2018 Slow magnetic relaxation in mononuclear complexes of Tb, Dy, Ho and Er with the pentadentate (N3O2) Schiff-base dapsc ligand. New Journal of Chemistry 42, 14883–14893. (doi:10.1039/c8nj01928b)	2018	B	II	C	III	http://www.crystallography.net/cod/result/?doi=10.1039/c8nj01928b
1242	2018_67	[Ho(H2dapsc)(H2O)4](NO3)3	Schiff Base	Ho3+	Oblate	Non-Kramers	100	9	5	Oxygen+Nitrogen	No Freq-dependent X''	NA	NA	NA	NA	NA	NA	NA	NA	NA	Not Measured	NA	10.1039/c8nj01928b	Sasnovskaya, V. D., Kopotkov, V. A., Kazakova, A. V., Talantsev, A. D., Morgunov, R. B., Simonov, S. V., Zorina, L. V., Mironov, V. S. & Yagubskii, E. B. 2018 Slow magnetic relaxation in mononuclear complexes of Tb, Dy, Ho and Er with the pentadentate (N3O2) Schiff-base dapsc ligand. New Journal of Chemistry 42, 14883–14893. (doi:10.1039/c8nj01928b)	2018	B	Unassigned	E	Unassigned	http://www.crystallography.net/cod/result/?doi=10.1039/c8nj01928b
1243	2018_67	[Er(H2dapsc)(H2O)4](NO3)3	Schiff Base	Er3+	Prolate	Kramers	100	9	5	Oxygen+Nitrogen	No Freq-dependent X''	NA	2	1000	NA	11	NA	NA	4.4e-6	NA	Not Measured	NA	10.1039/c8nj01928b	Sasnovskaya, V. D., Kopotkov, V. A., Kazakova, A. V., Talantsev, A. D., Morgunov, R. B., Simonov, S. V., Zorina, L. V., Mironov, V. S. & Yagubskii, E. B. 2018 Slow magnetic relaxation in mononuclear complexes of Tb, Dy, Ho and Er with the pentadentate (N3O2) Schiff-base dapsc ligand. New Journal of Chemistry 42, 14883–14893. (doi:10.1039/c8nj01928b)	2018	C	II	D	III	http://www.crystallography.net/cod/result/?doi=10.1039/c8nj01928b
1244	2018_68	[Dy(pmap)3(H2O)2]·0.375CH3COOC2H5	Diketonate	Dy3+	Oblate	Kramers	100	8	5	Oxygen	T_B3 > 2K	NA	7	2000	NA	29	79.2	NA	1.8e-6	NA	Not Measured	NA	10.1039/c8nj03345e	Li, X.-L., Li, J., Zhu, C., Han, B., Liu, Y., Yin, Z., Li, F. & Liu, C.-M. 2018 An intense luminescent Dy(iii) single-ion magnet with the acylpyrazolonate ligand showing two slow magnetic relaxation processes. New Journal of Chemistry 42, 16992–16998. (doi:10.1039/c8nj03345e)	2018	B	II	B	III	http://www.crystallography.net/cod/result/?doi=10.1039/c8nj03345e
1245	2018_69	[Tb(TC4A-di-OMe)(LOEt)]	TM near Ln	Tb3+	Oblate	Non-Kramers	100	7	2	Oxygen	No Freq-dependent X''	NA	NA	NA	NA	NA	NA	NA	NA	NA	Not Measured	NA	10.1039/c8nj04016h	Ge, J.-Y., Chen, Z., Wang, H.-Y., Wang, H., Wang, P., Duan, X. & Huo, D. 2018 Thiacalix[4]arene-supported mononuclear lanthanide compounds: slow magnetic relaxation in dysprosium and erbium analogues. New Journal of Chemistry 42, 17968–17974. (doi:10.1039/c8nj04016h)	2018	B	Unassigned	E	Unassigned	http://www.crystallography.net/cod/result/?doi=10.1039/c8nj04016h
1246	2018_69	[Dy(TC4A-di-OMe)(LOEt)]	TM near Ln	Dy3+	Oblate	Kramers	100	7	2	Oxygen	Freq-dependent X''	NA	4	1000	NA	27.9	NA	NA	6.5e-8	NA	No Hysteresis	NA	10.1039/c8nj04016h	Ge, J.-Y., Chen, Z., Wang, H.-Y., Wang, H., Wang, P., Duan, X. & Huo, D. 2018 Thiacalix[4]arene-supported mononuclear lanthanide compounds: slow magnetic relaxation in dysprosium and erbium analogues. New Journal of Chemistry 42, 17968–17974. (doi:10.1039/c8nj04016h)	2018	B	II	C	V	http://www.crystallography.net/cod/result/?doi=10.1039/c8nj04016h
1247	2018_69	[Ho(TC4A-di-OMe)(LOEt)]	TM near Ln	Ho3+	Oblate	Non-Kramers	100	7	2	Oxygen	No Freq-dependent X''	NA	NA	NA	NA	NA	NA	NA	NA	NA	Not Measured	NA	10.1039/c8nj04016h	Ge, J.-Y., Chen, Z., Wang, H.-Y., Wang, H., Wang, P., Duan, X. & Huo, D. 2018 Thiacalix[4]arene-supported mononuclear lanthanide compounds: slow magnetic relaxation in dysprosium and erbium analogues. New Journal of Chemistry 42, 17968–17974. (doi:10.1039/c8nj04016h)	2018	B	Unassigned	E	Unassigned	http://www.crystallography.net/cod/result/?doi=10.1039/c8nj04016h
1248	2018_69	[Er(TC4A-di-OMe)(LOEt)]	TM near Ln	Er3+	Prolate	Kramers	100	7	2	Oxygen	No Freq-dependent X''	NA	3.5	1000	NA	25.4	NA	NA	1.8e-7	NA	Not Measured	NA	10.1039/c8nj04016h	Ge, J.-Y., Chen, Z., Wang, H.-Y., Wang, H., Wang, P., Duan, X. & Huo, D. 2018 Thiacalix[4]arene-supported mononuclear lanthanide compounds: slow magnetic relaxation in dysprosium and erbium analogues. New Journal of Chemistry 42, 17968–17974. (doi:10.1039/c8nj04016h)	2018	C	II	D	V	http://www.crystallography.net/cod/result/?doi=10.1039/c8nj04016h
1249	2018_70	Dy(Hthd)3(MeOH)·2,5-Py	Diketonate	Dy3+	Oblate	Kramers	100	7	4	Oxygen	No Freq-dependent X''	NA	6	1000	NA	NA	NA	NA	NA	NA	No Hysteresis	NA	10.1039/c7dt04764a	Yao, X., Yan, P., An, G., Li, Y., Li, W. & Li, G. 2018 Investigation of magneto-structural correlation based on a series of seven-coordinated β-diketone Dy(iii) single-ion magnets with C2v and C3v local symmetry. Dalton Transactions 47, 3976–3984. (doi:10.1039/c7dt04764a)	2018	B	Unassigned	B	Unassigned	http://www.crystallography.net/cod/result/?doi=10.1039/c7dt04764a
1250	2018_70	Dy(Hthd)3(Tppo)	Diketonate	Dy3+	Oblate	Kramers	100	7	4	Oxygen	No Freq-dependent X''	NA	7.5	1000	NA	NA	NA	NA	NA	NA	No Hysteresis	NA	10.1039/c7dt04764a	Yao, X., Yan, P., An, G., Li, Y., Li, W. & Li, G. 2018 Investigation of magneto-structural correlation based on a series of seven-coordinated β-diketone Dy(iii) single-ion magnets with C2v and C3v local symmetry. Dalton Transactions 47, 3976–3984. (doi:10.1039/c7dt04764a)	2018	B	Unassigned	B	Unassigned	http://www.crystallography.net/cod/result/?doi=10.1039/c7dt04764a
1251	2018_70	Dy(Hthd)3(PyNO)	Diketonate	Dy3+	Oblate	Kramers	100	7	4	Oxygen	Freq-dependent X''	NA	8	1000	NA	NA	NA	NA	NA	NA	Pinched Hysteresis	1.8	10.1039/c7dt04764a	Yao, X., Yan, P., An, G., Li, Y., Li, W. & Li, G. 2018 Investigation of magneto-structural correlation based on a series of seven-coordinated β-diketone Dy(iii) single-ion magnets with C2v and C3v local symmetry. Dalton Transactions 47, 3976–3984. (doi:10.1039/c7dt04764a)	2018	B	Unassigned	B	Unassigned	http://www.crystallography.net/cod/result/?doi=10.1039/c7dt04764a
1252	2018_70	Dy(Hthd)3(4-PyNO)	Diketonate	Dy3+	Oblate	Kramers	100	7	4	Oxygen	Freq-dependent X''	NA	9	1000	NA	NA	NA	NA	NA	NA	Pinched Hysteresis	1.8	10.1039/c7dt04764a	Yao, X., Yan, P., An, G., Li, Y., Li, W. & Li, G. 2018 Investigation of magneto-structural correlation based on a series of seven-coordinated β-diketone Dy(iii) single-ion magnets with C2v and C3v local symmetry. Dalton Transactions 47, 3976–3984. (doi:10.1039/c7dt04764a)	2018	B	Unassigned	B	Unassigned	http://www.crystallography.net/cod/result/?doi=10.1039/c7dt04764a
1253	2018_71	[ZnLCOOMenthPyDy(NO3)3]·CH2Cl2	TM near Ln	Dy3+	Oblate	Kramers	100	NA	4	Oxygen	No Freq-dependent X''	NA	NA	NA	NA	NA	NA	NA	NA	NA	Not Measured	NA	10.1002/ejic.201701129	Béreau, V., Dhers, S., Costes, J.-P., Duhayon, C. & Sutter, J.-P. 2018 Syntheses, Structures, and Magnetic Properties of Symmetric and Dissymmetric Ester-Functionalized 3d-4f Schiff Base Complexes. European Journal of Inorganic Chemistry 2018, 66–73. (doi:10.1002/ejic.201701129)	2018	B	Unassigned	C	Unassigned	https://www.ccdc.cam.ac.uk/structures/Search?Ccdcid=1574772
1254	2018_72	[Tb(NO3)3(Ph3PO)3]	Mixed Ligands	Tb3+	Oblate	Non-Kramers	100	9	6	Oxygen	No Freq-dependent X''	NA	NA	NA	NA	NA	NA	NA	NA	NA	Not Measured	NA	10.3389/fchem.2018.00420	Fondo, M., Corredoira-Vázquez, J., García-Deibe, A. M., Sanmartín-Matalobos, J., Herrera, J. M. & Colacio, E. 2018 Field-Induced Single Molecule Magnets of Phosphine- and Arsine-Oxides. Frontiers in Chemistry 6. (doi:10.3389/fchem.2018.00420)	2018	B	Unassigned	E	Unassigned	https://www.ccdc.cam.ac.uk/structures/Search?Ccdcid=1850933
1255	2018_72	[Dy(NO3)3(Ph3PO)3]	Mixed Ligands	Dy3+	Oblate	Kramers	100	9	6	Oxygen	Freq-dependent X''	NA	4.5	1000	NA	29.11	NA	NA	NA	NA	Not Measured	NA	10.3389/fchem.2018.00420	Fondo, M., Corredoira-Vázquez, J., García-Deibe, A. M., Sanmartín-Matalobos, J., Herrera, J. M. & Colacio, E. 2018 Field-Induced Single Molecule Magnets of Phosphine- and Arsine-Oxides. Frontiers in Chemistry 6. (doi:10.3389/fchem.2018.00420)	2018	B	Unassigned	C	Unassigned	https://www.ccdc.cam.ac.uk/structures/Search?Ccdcid=1850934
1256	2018_72	[Dy(NO3)3(EtOH)(Ph3PO)2]	Mixed Ligands	Dy3+	Oblate	Kramers	100	9	6	Oxygen	No Freq-dependent X''	NA	NA	NA	NA	NA	NA	NA	NA	NA	Not Measured	NA	10.3389/fchem.2018.00420	Fondo, M., Corredoira-Vázquez, J., García-Deibe, A. M., Sanmartín-Matalobos, J., Herrera, J. M. & Colacio, E. 2018 Field-Induced Single Molecule Magnets of Phosphine- and Arsine-Oxides. Frontiers in Chemistry 6. (doi:10.3389/fchem.2018.00420)	2018	B	Unassigned	C	Unassigned	NA
1257	2018_72	[Dy(NO3)3(EtOH)(Ph3AsO)2]	Mixed Ligands	Dy3+	Oblate	Kramers	100	9	6	Oxygen	No Freq-dependent X''	NA	NA	NA	NA	NA	NA	NA	NA	NA	Not Measured	NA	10.3389/fchem.2018.00420	Fondo, M., Corredoira-Vázquez, J., García-Deibe, A. M., Sanmartín-Matalobos, J., Herrera, J. M. & Colacio, E. 2018 Field-Induced Single Molecule Magnets of Phosphine- and Arsine-Oxides. Frontiers in Chemistry 6. (doi:10.3389/fchem.2018.00420)	2018	B	Unassigned	C	Unassigned	https://www.ccdc.cam.ac.uk/structures/Search?Ccdcid=1850935
1258	2018_72	[DyCl2(Ph3AsO)4]Cl	Mixed Ligands	Dy3+	Oblate	Kramers	100	6	6	Others	No Freq-dependent X''	NA	NA	NA	NA	NA	NA	NA	NA	NA	Not Measured	NA	10.3389/fchem.2018.00420	Fondo, M., Corredoira-Vázquez, J., García-Deibe, A. M., Sanmartín-Matalobos, J., Herrera, J. M. & Colacio, E. 2018 Field-Induced Single Molecule Magnets of Phosphine- and Arsine-Oxides. Frontiers in Chemistry 6. (doi:10.3389/fchem.2018.00420)	2018	B	Unassigned	C	Unassigned	https://www.ccdc.cam.ac.uk/structures/Search?Ccdcid=1850936
1259	2018_72	[Dy(OTf)2(MePh2PO)4]Otf	Mixed Ligands	Dy3+	Oblate	Kramers	100	6	6	Oxygen	No Freq-dependent X''	NA	NA	NA	NA	NA	NA	NA	NA	NA	Not Measured	NA	10.3389/fchem.2018.00420	Fondo, M., Corredoira-Vázquez, J., García-Deibe, A. M., Sanmartín-Matalobos, J., Herrera, J. M. & Colacio, E. 2018 Field-Induced Single Molecule Magnets of Phosphine- and Arsine-Oxides. Frontiers in Chemistry 6. (doi:10.3389/fchem.2018.00420)	2018	B	Unassigned	C	Unassigned	https://www.ccdc.cam.ac.uk/structures/Search?Ccdcid=1850937
1260	2018_72	[Tb(hfa)3(Ph3PO)2]	Mixed Ligands	Tb3+	Oblate	Non-Kramers	100	8	5	Oxygen	No Freq-dependent X''	NA	NA	NA	NA	NA	NA	NA	NA	NA	Not Measured	NA	10.3389/fchem.2018.00420	Fondo, M., Corredoira-Vázquez, J., García-Deibe, A. M., Sanmartín-Matalobos, J., Herrera, J. M. & Colacio, E. 2018 Field-Induced Single Molecule Magnets of Phosphine- and Arsine-Oxides. Frontiers in Chemistry 6. (doi:10.3389/fchem.2018.00420)	2018	B	Unassigned	E	Unassigned	https://www.ccdc.cam.ac.uk/structures/Search?Ccdcid=1850938
1261	2018_72	[Dy(hfa)3(Ph3PO)2]	Mixed Ligands	Dy3+	Oblate	Kramers	100	8	5	Oxygen	Freq-dependent X''	NA	5.2	1000	NA	28.17	NA	NA	NA	NA	Not Measured	NA	10.3389/fchem.2018.00420	Fondo, M., Corredoira-Vázquez, J., García-Deibe, A. M., Sanmartín-Matalobos, J., Herrera, J. M. & Colacio, E. 2018 Field-Induced Single Molecule Magnets of Phosphine- and Arsine-Oxides. Frontiers in Chemistry 6. (doi:10.3389/fchem.2018.00420)	2018	B	Unassigned	B	Unassigned	https://www.ccdc.cam.ac.uk/structures/Search?Ccdcid=1851725
1262	2018_73	[(obPc)Tb(FusedPc)Tb(obPc)]	LnPc2	Tb3+	Oblate	Non-Kramers	100	8	2	Nitrogen	T_B3 > 2K	46	NA	NA	NA	847	NA	NA	3.1e-12	NA	Full Hysteresis	27	10.1021/jacs.7b12667	Morita, T. et al. 2018 Comparison of the Magnetic Anisotropy and Spin Relaxation Phenomenon of Dinuclear Terbium(III) Phthalocyaninato Single-Molecule Magnets Using the Geometric Spin Arrangement. Journal of the American Chemical Society 140, 2995–3007. (doi:10.1021/jacs.7b12667)	2018	D	III	F	VIII	http://www.crystallography.net/cod/result/?doi=10.1021/jacs.7b12667
1263	2018_73	[(obPc)Tb(FusedPc)Tb(obPc)]	LnPc2	Tb3+	Oblate	Non-Kramers	NA	8	2	Nitrogen	T_B3 > 2K	35	NA	NA	NA	616	NA	NA	3.9e-12	NA	Full Hysteresis	5	10.1021/jacs.7b12667	Morita, T. et al. 2018 Comparison of the Magnetic Anisotropy and Spin Relaxation Phenomenon of Dinuclear Terbium(III) Phthalocyaninato Single-Molecule Magnets Using the Geometric Spin Arrangement. Journal of the American Chemical Society 140, 2995–3007. (doi:10.1021/jacs.7b12667)	2018	D	III	F	VIII	http://www.crystallography.net/cod/result/?doi=10.1021/jacs.7b12667
1264	2018_74	(Et3NH)[(H2L)TbCl2]	Mixed Ligands	Tb3+	Oblate	Non-Kramers	100	7	3	Others	No Freq-dependent X''	NA	NA	NA	NA	NA	NA	NA	NA	NA	Not Measured	NA	10.1021/acs.inorgchem.8b00059	Bar, A. K., Kalita, P., Sutter, J.-P. & Chandrasekhar, V. 2018 Pentagonal-Bipyramid Ln(III) Complexes Exhibiting Single-Ion-Magnet Behavior: A Rational Synthetic Approach for a Rigid Equatorial Plane. Inorganic Chemistry 57, 2398–2401. (doi:10.1021/acs.inorgchem.8b00059)	2018	B	Unassigned	E	Unassigned	NA
1265	2018_74	(Et3NH)[(H2L)DyCl2]	Mixed Ligands	Dy3+	Oblate	Kramers	100	7	3	Others	T_B3 > 2K	NA	14.5	1500	NA	NA	NA	NA	NA	NA	Not Measured	NA	10.1021/acs.inorgchem.8b00059	Bar, A. K., Kalita, P., Sutter, J.-P. & Chandrasekhar, V. 2018 Pentagonal-Bipyramid Ln(III) Complexes Exhibiting Single-Ion-Magnet Behavior: A Rational Synthetic Approach for a Rigid Equatorial Plane. Inorganic Chemistry 57, 2398–2401. (doi:10.1021/acs.inorgchem.8b00059)	2018	B	Unassigned	B	Unassigned	NA
1266	2018_74	(Et3NH)[(H2L)Y0.94Dy0.06Cl2]	Mixed Ligands	Dy3+	Oblate	Kramers	6	7	3	Others	Not Measured	NA	16	500	NA	70	NA	NA	1.9e-6	NA	Not Measured	NA	10.1021/acs.inorgchem.8b00059	Bar, A. K., Kalita, P., Sutter, J.-P. & Chandrasekhar, V. 2018 Pentagonal-Bipyramid Ln(III) Complexes Exhibiting Single-Ion-Magnet Behavior: A Rational Synthetic Approach for a Rigid Equatorial Plane. Inorganic Chemistry 57, 2398–2401. (doi:10.1021/acs.inorgchem.8b00059)	2018	B	II	B	IV	NA
1267	2018_75	[Dy((-)-pbipy)(pdtc)3]	Mixed Ligands	Dy3+	Oblate	Kramers	100	8	4	Others	Freq-dependent X''	NA	11	2000	NA	56.7	NA	NA	4.2e-7	NA	No Hysteresis	NA	10.1016/j.ica.2017.12.035	Wen, H.-R., Yang, K., Liu, S.-J., Liang, F.-Y., Xie, X.-R., Liu, C.-M. & Li, Y.-W. 2018 Chiral mononuclear Dy(III) complex based on pyrrolidine-dithiocarboxylate S-donors with field-induced single-ion magnet behavior. Inorganica Chimica Acta 473, 145–151. (doi:10.1016/j.ica.2017.12.035)	2018	B	II	B	IV	https://www.ccdc.cam.ac.uk/structures/Search?Ccdcid=1501318
1268	2018_76	[ErL2(OTf)(MeOH)2](OTf)2	Schiff Base	Er3+	Prolate	Kramers	100	9	5	Oxygen+Nitrogen	T_B3 > 2K	NA	2.5	1000	NA	6.1	NA	NA	8.9e-6	NA	Not Measured	NA	10.1039/c7qi00727b	Gorczyński, A., Marcinkowski, D., Kubicki, M., Löffler, M., Korabik, M., Karbowiak, M., Wiśniewski, P., Rudowicz, C. & Patroniak, V. 2018 New field-induced single ion magnets based on prolate Er(iii) and Yb(iii) ions: tuning the energy barrierUeffby the choice of counterions within an N3-tridentate Schiff-base scaffold. Inorganic Chemistry Frontiers 5, 605–618. (doi:10.1039/c7qi00727b)	2018	C	II	D	III	http://www.crystallography.net/cod/result/?doi=10.1039/c7qi00727b
1269	2018_76	[YbL2(OTf)2](OTf)	Schiff Base	Yb3+	Prolate	Kramers	100	8	4	Oxygen+Nitrogen	T_B3 > 2K	NA	3.5	1000	NA	NA	NA	NA	NA	NA	Not Measured	NA	10.1039/c7qi00727b	Gorczyński, A., Marcinkowski, D., Kubicki, M., Löffler, M., Korabik, M., Karbowiak, M., Wiśniewski, P., Rudowicz, C. & Patroniak, V. 2018 New field-induced single ion magnets based on prolate Er(iii) and Yb(iii) ions: tuning the energy barrierUeffby the choice of counterions within an N3-tridentate Schiff-base scaffold. Inorganic Chemistry Frontiers 5, 605–618. (doi:10.1039/c7qi00727b)	2018	C	Unassigned	D	Unassigned	http://www.crystallography.net/cod/result/?doi=10.1039/c7qi00727b
1270	2018_76	[ErL(NO3)3(H2O)]	Schiff Base	Er3+	Prolate	Kramers	100	9	5	Oxygen+Nitrogen	T_B3 > 2K	NA	2.5	1000	NA	8.3	NA	NA	2.5e-6	NA	Not Measured	NA	10.1039/c7qi00727b	Gorczyński, A., Marcinkowski, D., Kubicki, M., Löffler, M., Korabik, M., Karbowiak, M., Wiśniewski, P., Rudowicz, C. & Patroniak, V. 2018 New field-induced single ion magnets based on prolate Er(iii) and Yb(iii) ions: tuning the energy barrierUeffby the choice of counterions within an N3-tridentate Schiff-base scaffold. Inorganic Chemistry Frontiers 5, 605–618. (doi:10.1039/c7qi00727b)	2018	C	II	D	III	http://www.crystallography.net/cod/result/?doi=10.1039/c7qi00727b
1271	2018_76	[YbL(NO3)3(MeOH)]·MeCN	Schiff Base	Yb3+	Prolate	Kramers	100	9	5	Oxygen+Nitrogen	T_B3 > 2K	NA	3	1000	NA	NA	NA	NA	NA	NA	Not Measured	NA	10.1039/c7qi00727b	Gorczyński, A., Marcinkowski, D., Kubicki, M., Löffler, M., Korabik, M., Karbowiak, M., Wiśniewski, P., Rudowicz, C. & Patroniak, V. 2018 New field-induced single ion magnets based on prolate Er(iii) and Yb(iii) ions: tuning the energy barrierUeffby the choice of counterions within an N3-tridentate Schiff-base scaffold. Inorganic Chemistry Frontiers 5, 605–618. (doi:10.1039/c7qi00727b)	2018	C	Unassigned	D	Unassigned	http://www.crystallography.net/cod/result/?doi=10.1039/c7qi00727b
1272	2018_77	[Dy2(L)2(NO3)4(H2O)2]·2CH3OH	Schiff Base	Dy3+	Oblate	Kramers	100	9	5	Oxygen+Nitrogen	Freq-dependent X''	NA	NA	NA	NA	16	NA	NA	1e-6	NA	Not Measured	NA	10.1016/j.ica.2017.08.060	Qiao, S., Zhang, J., Zhang, S., Yang, Q., Wei, Q., Yang, D. & Chen, S. 2018 Field-induced single-molecule magnet (SMM) behavior of dinuclear DyIII system. Inorganica Chimica Acta 469, 57–65. (doi:10.1016/j.ica.2017.08.060)	2018	B	II	C	III	https://www.ccdc.cam.ac.uk/structures/Search?Ccdcid=1458083
1273	2018_77	[Tb2(L)2(NO3)4(H2O)2]·2CH3OH	Schiff Base	Tb3+	Oblate	Non-Kramers	100	9	5	Oxygen+Nitrogen	No Freq-dependent X''	NA	NA	NA	NA	NA	NA	NA	NA	NA	Not Measured	NA	10.1016/j.ica.2017.08.060	Qiao, S., Zhang, J., Zhang, S., Yang, Q., Wei, Q., Yang, D. & Chen, S. 2018 Field-induced single-molecule magnet (SMM) behavior of dinuclear DyIII system. Inorganica Chimica Acta 469, 57–65. (doi:10.1016/j.ica.2017.08.060)	2018	B	Unassigned	E	Unassigned	https://www.ccdc.cam.ac.uk/structures/Search?Ccdcid=1507834
1274	2018_77	[Er2(L)2(NO3)4(H2O)2]·2CH3OH	Schiff Base	Er3+	Prolate	Kramers	100	9	5	Oxygen+Nitrogen	No Freq-dependent X''	NA	NA	NA	NA	NA	NA	NA	NA	NA	Not Measured	NA	10.1016/j.ica.2017.08.060	Qiao, S., Zhang, J., Zhang, S., Yang, Q., Wei, Q., Yang, D. & Chen, S. 2018 Field-induced single-molecule magnet (SMM) behavior of dinuclear DyIII system. Inorganica Chimica Acta 469, 57–65. (doi:10.1016/j.ica.2017.08.060)	2018	C	Unassigned	D	Unassigned	https://www.ccdc.cam.ac.uk/structures/Search?Ccdcid=1507833
1275	2019_1	[n-NBu4]3[DyH(PW11O39)(phen)2]·H2O	POM	Dy3+	Oblate	Kramers	100	8	3	Oxygen+Nitrogen	Freq-dependent X''	NA	3	2000	NA	52.372	NA	NA	5.3e-9	NA	Pinched Hysteresis	2	10.1039/c9cc07868a	Cañón-Mancisidor, W., Zapata-Lizama, M., Hermosilla-Ibáñez, P., Cruz, C., Venegas-Yazigi, D. & Mínguez Espallargas, G. 2019 Hybrid organic–inorganic mononuclear lanthanoid single ion magnets. Chemical Communications 55, 14992–14995. (doi:10.1039/c9cc07868a)	2019	B	II	B	VI	http://www.crystallography.net/cod/result/?doi=10.1039/c9cc07868a
1276	2019_1	[n-NBu4]3[ErH(PW11O39)(phen)2]·H2O	POM	Er3+	Prolate	Kramers	100	8	3	Oxygen+Nitrogen	No Freq-dependent X''	NA	NA	NA	NA	NA	NA	NA	NA	NA	No Hysteresis	NA	10.1039/c9cc07868a	Cañón-Mancisidor, W., Zapata-Lizama, M., Hermosilla-Ibáñez, P., Cruz, C., Venegas-Yazigi, D. & Mínguez Espallargas, G. 2019 Hybrid organic–inorganic mononuclear lanthanoid single ion magnets. Chemical Communications 55, 14992–14995. (doi:10.1039/c9cc07868a)	2019	C	Unassigned	D	Unassigned	http://www.crystallography.net/cod/result/?doi=10.1039/c9cc07868a
1277	2019_1	[n-NBu4]3[Dy0.25Y0.75H(PW11O39)(phen)2]·H2O	POM	Dy3+	Oblate	Kramers	25	8	3	Oxygen+Nitrogen	Not Measured	NA	2.8	2000	NA	52.228	NA	NA	5.2e-9	NA	Pinched Hysteresis	2	10.1039/c9cc07868a	Cañón-Mancisidor, W., Zapata-Lizama, M., Hermosilla-Ibáñez, P., Cruz, C., Venegas-Yazigi, D. & Mínguez Espallargas, G. 2019 Hybrid organic–inorganic mononuclear lanthanoid single ion magnets. Chemical Communications 55, 14992–14995. (doi:10.1039/c9cc07868a)	2019	B	II	B	VI	http://www.crystallography.net/cod/result/?doi=10.1039/c9cc07868a
1278	2019_2	[Dy(L1)2(THF)2][BPh4]	Schiff Base	Dy3+	Oblate	Kramers	100	8	4	Oxygen+Nitrogen	T_B3 > 2K	46	NA	NA	NA	378.4	NA	NA	5e-8	NA	Pinched Hysteresis	6	10.1002/chem.201804429	Long, J. et al. 2018 Dysprosium Single-Molecule Magnets with Bulky Schiff Base Ligands: Modification of the Slow Relaxation of the Magnetization by Substituent Change. Chemistry - A European Journal 25, 474–478. (doi:10.1002/chem.201804429)	2019	B	II	B	III	https://www.ccdc.cam.ac.uk/structures/Search?Ccdcid=1851656
1279	2019_2	[Dy(L2)2(py)2][BPh4]	Schiff Base	Dy3+	Oblate	Kramers	100	8	4	Oxygen+Nitrogen	T_B3 > 2K	43	NA	NA	NA	388.5	NA	NA	1.5e-8	NA	Pinched Hysteresis	5	10.1002/chem.201804429	Long, J. et al. 2018 Dysprosium Single-Molecule Magnets with Bulky Schiff Base Ligands: Modification of the Slow Relaxation of the Magnetization by Substituent Change. Chemistry - A European Journal 25, 474–478. (doi:10.1002/chem.201804429)	2019	B	II	B	III	https://www.ccdc.cam.ac.uk/structures/Search?Ccdcid=1851682
1280	2019_3	Dy2Cd3	LnPc2	Dy3+	Oblate	Kramers	100	8	2	Nitrogen	T_B3 > 2K	NA	NA	NA	Argand	NA	NA	22.013	NA	4.16666666666667e-6	Not Measured	NA	10.1002/chem.201805368	Horii, Y., Katoh, K., Sugimoto, K., Nakanishi, R., Breedlove, B. K. & Yamashita, M. 2019 Detailed Analysis of the Crystal Structures and Magnetic Properties of a Dysprosium(III) Phthalocyaninato Sextuple‐Decker Complex: Weak f–f Interactions Suppress Magnetic Relaxation. Chemistry – A European Journal (doi:10.1002/chem.201805368)	2019	D	Unassigned	F	Unassigned	https://www.ccdc.cam.ac.uk/structures/Search?Ccdcid=1860583
1281	2019_3	Dy2Cd2	LnPc2	Dy3+	Oblate	Kramers	100	8	2	Nitrogen	T_B3 > 2K	NA	NA	NA	Argand	NA	NA	21.294	NA	4.76190476190476e-6	Not Measured	NA	10.1002/chem.201805368	Horii, Y., Katoh, K., Sugimoto, K., Nakanishi, R., Breedlove, B. K. & Yamashita, M. 2019 Detailed Analysis of the Crystal Structures and Magnetic Properties of a Dysprosium(III) Phthalocyaninato Sextuple‐Decker Complex: Weak f–f Interactions Suppress Magnetic Relaxation. Chemistry – A European Journal (doi:10.1002/chem.201805368)	2019	D	Unassigned	F	Unassigned	NA
1282	2019_4	[Dy(tmhd)3(Br2-bpy)	Diketonate	Dy3+	Oblate	Kramers	100	8	4	Oxygen+Nitrogen	T_B3 > 2K	10	NA	NA	NA	42.1	NA	NA	8.29e-6	NA	Pinched Hysteresis	2	10.1002/chem.201805608	Cen, P., Liu, X., Ferrando‐Soria, J., Zhang, Y., Xie, G., Chen, S. & Pardo, E. 2019 Capping N‐Donor Ligands Modulate the Magnetic Dynamics of Dy            III            β‐Diketonate Single‐Ion Magnets with            D                          4              d                        Symmetry. Chemistry – A European Journal 25, 3884–3892. (doi:10.1002/chem.201805608)	2019	B	II	B	III	NA
1283	2019_4	[Dy(tmhd)3(Br-bpy)]	Diketonate	Dy3+	Oblate	Kramers	100	8	4	Oxygen+Nitrogen	T_B3 > 2K	15	NA	NA	NA	61.47	NA	NA	2.66e-6	NA	Pinched Hysteresis	1.8	10.1002/chem.201805608	Cen, P., Liu, X., Ferrando‐Soria, J., Zhang, Y., Xie, G., Chen, S. & Pardo, E. 2019 Capping N‐Donor Ligands Modulate the Magnetic Dynamics of Dy            III            β‐Diketonate Single‐Ion Magnets with            D                          4              d                        Symmetry. Chemistry – A European Journal 25, 3884–3892. (doi:10.1002/chem.201805608)	2019	B	II	B	III	NA
1284	2019_4	[Dy(tmhd)3(dppz)]	Diketonate	Dy3+	Oblate	Kramers	100	8	4	Oxygen+Nitrogen	T_B3 > 2K	17	NA	NA	NA	77.53	NA	NA	1.14e-6	NA	Pinched Hysteresis	1.8	10.1002/chem.201805608	Cen, P., Liu, X., Ferrando‐Soria, J., Zhang, Y., Xie, G., Chen, S. & Pardo, E. 2019 Capping N‐Donor Ligands Modulate the Magnetic Dynamics of Dy            III            β‐Diketonate Single‐Ion Magnets with            D                          4              d                        Symmetry. Chemistry – A European Journal 25, 3884–3892. (doi:10.1002/chem.201805608)	2019	B	II	B	III	NA
1285	2019_4	[Dy(tmhd)3(mcdpq)]	Diketonate	Dy3+	Oblate	Kramers	100	8	4	Oxygen+Nitrogen	Freq-dependent X''	NA	NA	NA	NA	2.51	NA	NA	1.12e-5	NA	Pinched Hysteresis	1.8	10.1002/chem.201805608	Cen, P., Liu, X., Ferrando‐Soria, J., Zhang, Y., Xie, G., Chen, S. & Pardo, E. 2019 Capping N‐Donor Ligands Modulate the Magnetic Dynamics of Dy            III            β‐Diketonate Single‐Ion Magnets with            D                          4              d                        Symmetry. Chemistry – A European Journal 25, 3884–3892. (doi:10.1002/chem.201805608)	2019	B	II	B	III	NA
1286	2019_5	[Dy(2,2’-bipyridine N,N’-dioxide)2(H2O)][CuI2(CN)5]·5H2O	Mixed Ligands	Dy3+	Oblate	Kramers	100	8	6	Oxygen+Nitrogen	Freq-dependent X''	NA	17	1000	NA	95	NA	NA	6e-7	NA	Pinched Hysteresis	4	10.1002/chem.201902420	Zakrzewski, J. J., Chorazy, S., Nakabayashi, K., Ohkoshi, S. & Sieklucka, B. 2019 Photoluminescent Lanthanide(III) Single‐Molecule Magnets in Three‐Dimensional Polycyanidocuprate(I)‐Based Frameworks. Chemistry – A European Journal 25, 11820–11825. (doi:10.1002/chem.201902420)	2019	B	II	B	III	https://www.ccdc.cam.ac.uk/structures/Search?Ccdcid=1897923
1287	2019_5	[Yb(2,2’-bipyridine N,N’-dioxide)2(H2O)][CuI2(CN)5]·5H2O	Mixed Ligands	Yb3+	Prolate	Kramers	100	8	6	Oxygen+Nitrogen	No Freq-dependent X''	NA	4.5	1000	NA	17.5	NA	NA	6.1e-6	NA	No Hysteresis	NA	10.1002/chem.201902420	Zakrzewski, J. J., Chorazy, S., Nakabayashi, K., Ohkoshi, S. & Sieklucka, B. 2019 Photoluminescent Lanthanide(III) Single‐Molecule Magnets in Three‐Dimensional Polycyanidocuprate(I)‐Based Frameworks. Chemistry – A European Journal 25, 11820–11825. (doi:10.1002/chem.201902420)	2019	C	II	D	III	https://www.ccdc.cam.ac.uk/structures/Search?Ccdcid=1897922
1288	2019_6	[Dy(LE)(PhO)2](BPh4)·4THF	Schiff Base	Dy3+	Oblate	Kramers	100	8	3	Oxygen+Nitrogen	T_B3 > 2K	50	NA	NA	NA	1100	NA	NA	9.05e-12	NA	Pinched Hysteresis	2	10.1002/chem.201904325	Li, Z., Zhai, Y., Chen, W., Ding, Y. & Zheng, Y. 2019 Air‐Stable Hexagonal Bipyramidal Dysprosium(III) Single‐Ion Magnets with Nearly Perfect            D                          6              h                        Local Symmetry. Chemistry – A European Journal 25, 16219–16224. (doi:10.1002/chem.201904325)	2019	B	II	B	III	https://www.ccdc.cam.ac.uk/structures/Search?Ccdcid=1943220
1289	2019_6	[Dy(LE)(4-MeO-PhO)2](BPh4)·3THF	Schiff Base	Dy3+	Oblate	Kramers	100	8	3	Oxygen+Nitrogen	T_B3 > 2K	65	NA	NA	NA	1338	NA	NA	1.85e-12	NA	Full Hysteresis	6	10.1002/chem.201904325	Li, Z., Zhai, Y., Chen, W., Ding, Y. & Zheng, Y. 2019 Air‐Stable Hexagonal Bipyramidal Dysprosium(III) Single‐Ion Magnets with Nearly Perfect            D                          6              h                        Local Symmetry. Chemistry – A European Journal 25, 16219–16224. (doi:10.1002/chem.201904325)	2019	B	II	B	III	https://www.ccdc.cam.ac.uk/structures/Search?Ccdcid=1937907
1290	2019_6	[Dy(LE)(naPhO)2](BPh4)·4THF	Schiff Base	Dy3+	Oblate	Kramers	100	8	3	Oxygen+Nitrogen	T_B3 > 2K	58	NA	NA	NA	1226	NA	NA	1.15e-12	NA	Pinched Hysteresis	6	10.1002/chem.201904325	Li, Z., Zhai, Y., Chen, W., Ding, Y. & Zheng, Y. 2019 Air‐Stable Hexagonal Bipyramidal Dysprosium(III) Single‐Ion Magnets with Nearly Perfect            D                          6              h                        Local Symmetry. Chemistry – A European Journal 25, 16219–16224. (doi:10.1002/chem.201904325)	2019	B	II	B	III	https://www.ccdc.cam.ac.uk/structures/Search?Ccdcid=1937908
1291	2019_7	[Dy(HPPBA)3·(H2O)6]n	Other Families	Dy3+	Oblate	Kramers	100	9	6	Oxygen+Nitrogen	Freq-dependent X''	NA	NA	NA	NA	12.13	NA	NA	5.24e-7	NA	Not Measured	NA	10.1039/c9ce01026b	Bhattacharya, S., Bala, S. & Mondal, R. 2019 Ln-MOFs using a compartmental ligand with a unique combination of hard–soft terminals and their magnetic, gas adsorption and luminescence properties. CrystEngComm 21, 5665–5672. (doi:10.1039/c9ce01026b)	2019	B	II	C	VI	http://www.crystallography.net/cod/result/?doi=10.1039/c9ce01026b
1292	2019_8	[Zn(μ-L)(μ-OBz)Dy(NO3)2]·4CH3OH·H2O	TM near Ln	Dy3+	Oblate	Kramers	100	9	4	Oxygen	Freq-dependent X''	NA	6	1000	NA	61.5	NA	NA	9.64e-9	NA	Not Measured	NA	10.1039/c8dt03800g	Echenique-Errandonea, E., Zabala-Lekuona, A., Cepeda, J., Rodríguez-Diéguez, A., Seco, J. M., Oyarzabal, I. & Colacio, E. 2019 Effect of the change of the ancillary carboxylate bridging ligand on the SMM and luminescence properties of a series of carboxylate-diphenoxido triply bridged dinuclear ZnLn and tetranuclear Zn2Ln2 complexes (Ln = Dy, Er). Dalton Transactions 48, 190–201. (doi:10.1039/c8dt03800g)	2019	B	II	C	V	http://www.crystallography.net/cod/result/?doi=10.1039/c8dt03800g
1293	2019_8	[Zn(μ-L)(μ-OBz)Er(NO3)2]·4CH3OH·H2O	TM near Ln	Er3+	Prolate	Kramers	100	9	4	Oxygen	No Freq-dependent X''	NA	3	1000	NA	18	NA	NA	2.03e-7	NA	Not Measured	NA	10.1039/c8dt03800g	Echenique-Errandonea, E., Zabala-Lekuona, A., Cepeda, J., Rodríguez-Diéguez, A., Seco, J. M., Oyarzabal, I. & Colacio, E. 2019 Effect of the change of the ancillary carboxylate bridging ligand on the SMM and luminescence properties of a series of carboxylate-diphenoxido triply bridged dinuclear ZnLn and tetranuclear Zn2Ln2 complexes (Ln = Dy, Er). Dalton Transactions 48, 190–201. (doi:10.1039/c8dt03800g)	2019	C	II	D	V	http://www.crystallography.net/cod/result/?doi=10.1039/c8dt03800g
1294	2019_8	[Zn(μ-L)(μ-9-An)Dy(NO3)2]·CH3CN	TM near Ln	Dy3+	Oblate	Kramers	100	9	4	Oxygen	Freq-dependent X''	NA	2.5	1000	NA	45.1	32.4	NA	9e-8	NA	Not Measured	NA	10.1039/c8dt03800g	Echenique-Errandonea, E., Zabala-Lekuona, A., Cepeda, J., Rodríguez-Diéguez, A., Seco, J. M., Oyarzabal, I. & Colacio, E. 2019 Effect of the change of the ancillary carboxylate bridging ligand on the SMM and luminescence properties of a series of carboxylate-diphenoxido triply bridged dinuclear ZnLn and tetranuclear Zn2Ln2 complexes (Ln = Dy, Er). Dalton Transactions 48, 190–201. (doi:10.1039/c8dt03800g)	2019	B	II	C	V	http://www.crystallography.net/cod/result/?doi=10.1039/c8dt03800g
1295	2019_8	[Zn(μ-L)(μ-9-An)Er(NO3)2]·CH3CN	TM near Ln	Er3+	Prolate	Kramers	100	9	4	Oxygen	No Freq-dependent X''	NA	3.5	1000	NA	31.4	NA	NA	2.44e-8	NA	Not Measured	NA	10.1039/c8dt03800g	Echenique-Errandonea, E., Zabala-Lekuona, A., Cepeda, J., Rodríguez-Diéguez, A., Seco, J. M., Oyarzabal, I. & Colacio, E. 2019 Effect of the change of the ancillary carboxylate bridging ligand on the SMM and luminescence properties of a series of carboxylate-diphenoxido triply bridged dinuclear ZnLn and tetranuclear Zn2Ln2 complexes (Ln = Dy, Er). Dalton Transactions 48, 190–201. (doi:10.1039/c8dt03800g)	2019	C	II	D	V	http://www.crystallography.net/cod/result/?doi=10.1039/c8dt03800g
