Repository: asche1/PyCrystalField

# Batch processing multiple single ion magnet cif files and simulating the ground state anisotropy using PyCrystalField.

## Allen Scheie, June 2021

To process the cif files, run "PCF_BatchProcessCIF.py". 
It generates the output in "calculatedOutput.tsv", a set of shape files in the /shapefiles subdirectory, 
and a set of truncated .cif files (also in the /shapefiles subdirectory) giving the ligand environment 
and orientation used for the calculation.

To add .cif files to the list, add them to the CIFs-initset directory, also adding the necessary info
to "Data_Selected_SIM_samples.tsv".

Note that this was coded on a Linux machine, so the function call to SHAPE (line 128 in

File: SIM_BatchProcess/lib/SIMDAVIS_dataset.tsv (part 18 of 19)
sample_ID	paper_number	compound	chemical_family	Ln_ion	Ln_anisotropy	Ln_Kramers	concentration	coordination_number	number_of_ligands	coordination_elements	X_im_max	T_B3	T_B3H	H	Fit	Ueff	Ueff_2	Ueff_ff	tau0	tau0_ff	Hyst	T_hyst	DOI	reference	year	mol_cluster	mag_struct_cluster	mol_cluster_2	mag_struct_cluster_2	link_to_CIF
1296	2019_8	[Zn(μ-L)(μ-dicl)Dy(NO3)2]·H2O	TM near Ln	Dy3+	Oblate	Kramers	100	9	4	Oxygen	No Freq-dependent X''	NA	2.5	1000	NA	15	NA	NA	3.35e-7	NA	Not Measured	NA	10.1039/c8dt03800g	Echenique-Errandonea, E., Zabala-Lekuona, A., Cepeda, J., Rodríguez-Diéguez, A., Seco, J. M., Oyarzabal, I. & Colacio, E. 2019 Effect of the change of the ancillary carboxylate bridging ligand on the SMM and luminescence properties of a series of carboxylate-diphenoxido triply bridged dinuclear ZnLn and tetranuclear Zn2Ln2 complexes (Ln = Dy, Er). Dalton Transactions 48, 190–201. (doi:10.1039/c8dt03800g)	2019	B	II	C	V	http://www.crystallography.net/cod/result/?doi=10.1039/c8dt03800g
1297	2019_8	[Zn(μ-L)(μ-dicl)Er(NO3)2]·H2O	TM near Ln	Er3+	Prolate	Kramers	100	9	4	Oxygen	No Freq-dependent X''	NA	3.5	1000	NA	25.4	NA	NA	8.35e-8	NA	Not Measured	NA	10.1039/c8dt03800g	Echenique-Errandonea, E., Zabala-Lekuona, A., Cepeda, J., Rodríguez-Diéguez, A., Seco, J. M., Oyarzabal, I. & Colacio, E. 2019 Effect of the change of the ancillary carboxylate bridging ligand on the SMM and luminescence properties of a series of carboxylate-diphenoxido triply bridged dinuclear ZnLn and tetranuclear Zn2Ln2 complexes (Ln = Dy, Er). Dalton Transactions 48, 190–201. (doi:10.1039/c8dt03800g)	2019	C	II	D	V	http://www.crystallography.net/cod/result/?doi=10.1039/c8dt03800g
1298	2019_8	[Zn(μ-L)(μ-sal)Dy(NO3)2]·2CH3CN	TM near Ln	Dy3+	Oblate	Kramers	100	9	4	Oxygen	No Freq-dependent X''	NA	NA	NA	NA	NA	NA	NA	NA	NA	Not Measured	NA	10.1039/c8dt03800g	Echenique-Errandonea, E., Zabala-Lekuona, A., Cepeda, J., Rodríguez-Diéguez, A., Seco, J. M., Oyarzabal, I. & Colacio, E. 2019 Effect of the change of the ancillary carboxylate bridging ligand on the SMM and luminescence properties of a series of carboxylate-diphenoxido triply bridged dinuclear ZnLn and tetranuclear Zn2Ln2 complexes (Ln = Dy, Er). Dalton Transactions 48, 190–201. (doi:10.1039/c8dt03800g)	2019	B	Unassigned	C	Unassigned	http://www.crystallography.net/cod/result/?doi=10.1039/c8dt03800g
1299	2019_8	[Zn(μ-L)(μ-sal)Er(NO3)2]·2CH3CN	TM near Ln	Er3+	Prolate	Kramers	100	9	4	Oxygen	No Freq-dependent X''	NA	3	1000	NA	17.3	9.6	NA	7.87e-7	NA	Not Measured	NA	10.1039/c8dt03800g	Echenique-Errandonea, E., Zabala-Lekuona, A., Cepeda, J., Rodríguez-Diéguez, A., Seco, J. M., Oyarzabal, I. & Colacio, E. 2019 Effect of the change of the ancillary carboxylate bridging ligand on the SMM and luminescence properties of a series of carboxylate-diphenoxido triply bridged dinuclear ZnLn and tetranuclear Zn2Ln2 complexes (Ln = Dy, Er). Dalton Transactions 48, 190–201. (doi:10.1039/c8dt03800g)	2019	C	II	D	V	http://www.crystallography.net/cod/result/?doi=10.1039/c8dt03800g
1300	2019_8	[Zn(μ-L)(μ-2,6-dihydbenz)Er(NO3)2]·2CH3CN	TM near Ln	Er3+	Prolate	Kramers	100	9	4	Oxygen	No Freq-dependent X''	NA	2.5	1000	NA	24	NA	NA	1.19e-7	NA	Not Measured	NA	10.1039/c8dt03800g	Echenique-Errandonea, E., Zabala-Lekuona, A., Cepeda, J., Rodríguez-Diéguez, A., Seco, J. M., Oyarzabal, I. & Colacio, E. 2019 Effect of the change of the ancillary carboxylate bridging ligand on the SMM and luminescence properties of a series of carboxylate-diphenoxido triply bridged dinuclear ZnLn and tetranuclear Zn2Ln2 complexes (Ln = Dy, Er). Dalton Transactions 48, 190–201. (doi:10.1039/c8dt03800g)	2019	C	II	D	V	http://www.crystallography.net/cod/result/?doi=10.1039/c8dt03800g
1301	2019_9	[Zn4Dy2(L1)2(L2)2(N3)2]Cl2·2H2O	TM near Ln	Dy3+	Oblate	Kramers	100	9	6	Oxygen	Freq-dependent X''	NA	5.8	1000	NA	30.66	NA	NA	1.81e-6	NA	Not Measured	NA	10.1039/c8dt03849j	Yin, C.-L., Hu, Z.-B., Long, Q.-Q., Wang, H.-S., Li, J., Song, Y., Zhang, Z.-C., Zhang, Y.-Q. & Pan, Z.-Q. 2019 Single molecule magnet behaviors of Zn4Ln2 (Ln = DyIII, TbIII) complexes with multidentate organic ligands formed by absorption of CO2 in air through in situ reactions. Dalton Transactions 48, 512–522. (doi:10.1039/c8dt03849j)	2019	B	II	C	V	http://www.crystallography.net/cod/result/?doi=10.1039/c8dt03849j
1302	2019_9	[Zn4Tb2(L1)2(L2)2(Cl)2][ZnN3Cl3]·2H2O	TM near Ln	Tb3+	Oblate	Non-Kramers	100	9	6	Oxygen	No Freq-dependent X''	NA	NA	NA	NA	8.87	NA	NA	2.5e-4	NA	Not Measured	NA	10.1039/c8dt03849j	Yin, C.-L., Hu, Z.-B., Long, Q.-Q., Wang, H.-S., Li, J., Song, Y., Zhang, Z.-C., Zhang, Y.-Q. & Pan, Z.-Q. 2019 Single molecule magnet behaviors of Zn4Ln2 (Ln = DyIII, TbIII) complexes with multidentate organic ligands formed by absorption of CO2 in air through in situ reactions. Dalton Transactions 48, 512–522. (doi:10.1039/c8dt03849j)	2019	B	II	E	V	http://www.crystallography.net/cod/result/?doi=10.1039/c8dt03849j
1303	2019_10	[ZnNd(L)(MeOH)(NO3)3]·MeOH (9RR)	Schiff Base	Nd3+	Oblate	Kramers	100	NA	7	Oxygen	T_B3 > 2K	2.75	4.5	1000	NA	15.9	NA	NA	NA	NA	Not Measured	NA	10.1039/c8dt03679a	Mayans, J., Saez, Q., Font-Bardia, M. & Escuer, A. 2019 Enhancement of magnetic relaxation properties with 3d diamagnetic cations in [ZnIILnIII] and [NiIILnIII], LnIII= Kramers lanthanides. Dalton Transactions 48, 641–652. (doi:10.1039/c8dt03679a)	2019	B	Unassigned	C	Unassigned	http://www.crystallography.net/cod/result/?doi=10.1039/c8dt03679a
1304	2019_10	[ZnDy(L)(MeOH)(NO3)3]·MeOH (10SS)	Schiff Base	Dy3+	Oblate	Kramers	100	NA	7	Oxygen	T_B3 > 2K	6	4	1000	NA	17.7	NA	NA	8.3e-7	NA	Not Measured	NA	10.1039/c8dt03679a	Mayans, J., Saez, Q., Font-Bardia, M. & Escuer, A. 2019 Enhancement of magnetic relaxation properties with 3d diamagnetic cations in [ZnIILnIII] and [NiIILnIII], LnIII= Kramers lanthanides. Dalton Transactions 48, 641–652. (doi:10.1039/c8dt03679a)	2019	B	II	C	III	http://www.crystallography.net/cod/result/?doi=10.1039/c8dt03679a
1305	2019_10	[ZnEr(L)(MeOH)(NO3)3]·MeOH (11SS)	Schiff Base	Er3+	Prolate	Kramers	100	NA	7	Oxygen	Freq-dependent X''	NA	NA	NA	NA	NA	NA	NA	NA	NA	Not Measured	NA	10.1039/c8dt03679a	Mayans, J., Saez, Q., Font-Bardia, M. & Escuer, A. 2019 Enhancement of magnetic relaxation properties with 3d diamagnetic cations in [ZnIILnIII] and [NiIILnIII], LnIII= Kramers lanthanides. Dalton Transactions 48, 641–652. (doi:10.1039/c8dt03679a)	2019	C	Unassigned	D	Unassigned	http://www.crystallography.net/cod/result/?doi=10.1039/c8dt03679a
1306	2019_10	[ZnYb(L)(MeOH)(NO3)3]·MeOH (12RR)	Schiff Base	Yb3+	Prolate	Kramers	100	NA	7	Oxygen	No Freq-dependent X''	NA	NA	NA	NA	NA	NA	NA	NA	NA	Not Measured	NA	10.1039/c8dt03679a	Mayans, J., Saez, Q., Font-Bardia, M. & Escuer, A. 2019 Enhancement of magnetic relaxation properties with 3d diamagnetic cations in [ZnIILnIII] and [NiIILnIII], LnIII= Kramers lanthanides. Dalton Transactions 48, 641–652. (doi:10.1039/c8dt03679a)	2019	C	Unassigned	D	Unassigned	http://www.crystallography.net/cod/result/?doi=10.1039/c8dt03679a
1307	2019_11	[Dy(HMPA)2(H2O)5]2Br6·2HMPA·2H2O	Mixed Ligands	Dy3+	Oblate	Kramers	100	7	7	Oxygen	T_B3 > 2K	35	34	1200	NA	556	NA	NA	9.33e-12	NA	Pinched Hysteresis	12	10.1039/c8dt03565b	Li, L.-L., Su, H.-D., Liu, S., Xu, Y.-C. & Wang, W.-Z. 2019 A new air- and moisture-stable pentagonal-bipyramidal DyIII single-ion magnet based on the HMPA ligand. Dalton Transactions 48, 2213–2219. (doi:10.1039/c8dt03565b)	2019	B	II	B	III	http://www.crystallography.net/cod/result/?doi=10.1039/c8dt03565b
1308	2019_11	[Dy0.05Y0.95(HMPA)2(H2O)5]2Br6·2HMPA·2H2O	Mixed Ligands	Dy3+	Oblate	Kramers	5	7	7	Oxygen	T_B3 > 2K	33	NA	NA	NA	550	NA	NA	NA	NA	Full Hysteresis	12	10.1039/c8dt03565b	Li, L.-L., Su, H.-D., Liu, S., Xu, Y.-C. & Wang, W.-Z. 2019 A new air- and moisture-stable pentagonal-bipyramidal DyIII single-ion magnet based on the HMPA ligand. Dalton Transactions 48, 2213–2219. (doi:10.1039/c8dt03565b)	2019	B	Unassigned	B	Unassigned	http://www.crystallography.net/cod/result/?doi=10.1039/c8dt03565b
1309	2019_12	[Dy(depma)2(H2O)6]Cl3·6H2O	Mixed Ligands	Dy3+	Oblate	Kramers	100	8	8	Oxygen	Freq-dependent X''	NA	5	1000	NA	40.5	NA	NA	5.2e-8	NA	Not Measured	NA	10.1039/c9dt00073a	Zou, Q., Huang, X.-D., Liu, J.-C., Bao, S.-S. & Zheng, L.-M. 2019 Lanthanide anthracene complexes: slow magnetic relaxation and luminescence in DyIII, ErIII and YbIII based materials. Dalton Transactions 48, 2735–2740. (doi:10.1039/c9dt00073a)	2019	B	II	B	III	http://www.crystallography.net/cod/result/?doi=10.1039/c9dt00073a
1310	2019_12	[Er(depma)2(H2O)6]Cl3·6H2O	Mixed Ligands	Er3+	Prolate	Kramers	100	8	8	Oxygen	No Freq-dependent X''	NA	NA	NA	NA	9.8	NA	NA	3.2e-8	NA	Not Measured	NA	10.1039/c9dt00073a	Zou, Q., Huang, X.-D., Liu, J.-C., Bao, S.-S. & Zheng, L.-M. 2019 Lanthanide anthracene complexes: slow magnetic relaxation and luminescence in DyIII, ErIII and YbIII based materials. Dalton Transactions 48, 2735–2740. (doi:10.1039/c9dt00073a)	2019	C	II	D	V	http://www.crystallography.net/cod/result/?doi=10.1039/c9dt00073a
1311	2019_12	[Yb(depma)2(H2O)6]Cl3·3H2O·CH3OH	Mixed Ligands	Yb3+	Prolate	Kramers	100	8	8	Oxygen	No Freq-dependent X''	NA	4	750	NA	28.9	NA	NA	4.6e-8	NA	Not Measured	NA	10.1039/c9dt00073a	Zou, Q., Huang, X.-D., Liu, J.-C., Bao, S.-S. & Zheng, L.-M. 2019 Lanthanide anthracene complexes: slow magnetic relaxation and luminescence in DyIII, ErIII and YbIII based materials. Dalton Transactions 48, 2735–2740. (doi:10.1039/c9dt00073a)	2019	C	II	D	V	http://www.crystallography.net/cod/result/?doi=10.1039/c9dt00073a
1312	2019_13	[Gd(NO3)(L)2(HOCH3)]	Schiff Base	Gd3+	Isotropic	Kramers	100	9	4	Oxygen+Nitrogen	No Freq-dependent X''	NA	NA	NA	NA	NA	NA	NA	NA	NA	Not Measured	NA	10.1039/c9dt00504h	Kalita, P., Malakar, A., Goura, J., Nayak, S., Herrera, J. M., Colacio, E. & Chandrasekhar, V. 2019 Mononuclear lanthanide complexes assembled from a tridentate NNO donor ligand: design of a DyIII single-ion magnet. Dalton Transactions 48, 4857–4866. (doi:10.1039/c9dt00504h)	2019	A	Unassigned	A	Unassigned	http://www.crystallography.net/cod/result/?doi=10.1039/c9dt00504h
1313	2019_13	[Tb(NO3)(L)2(HOCH3)]	Schiff Base	Tb3+	Oblate	Non-Kramers	100	9	4	Oxygen+Nitrogen	No Freq-dependent X''	NA	NA	NA	NA	NA	NA	NA	NA	NA	Not Measured	NA	10.1039/c9dt00504h	Kalita, P., Malakar, A., Goura, J., Nayak, S., Herrera, J. M., Colacio, E. & Chandrasekhar, V. 2019 Mononuclear lanthanide complexes assembled from a tridentate NNO donor ligand: design of a DyIII single-ion magnet. Dalton Transactions 48, 4857–4866. (doi:10.1039/c9dt00504h)	2019	B	Unassigned	E	Unassigned	http://www.crystallography.net/cod/result/?doi=10.1039/c9dt00504h
1314	2019_13	[Dy(NO3)(L)2(HOCH3)]	Schiff Base	Dy3+	Oblate	Kramers	100	9	4	Oxygen+Nitrogen	Freq-dependent X''	NA	10.5	1000	NA	56	NA	NA	9.3e-7	NA	Not Measured	NA	10.1039/c9dt00504h	Kalita, P., Malakar, A., Goura, J., Nayak, S., Herrera, J. M., Colacio, E. & Chandrasekhar, V. 2019 Mononuclear lanthanide complexes assembled from a tridentate NNO donor ligand: design of a DyIII single-ion magnet. Dalton Transactions 48, 4857–4866. (doi:10.1039/c9dt00504h)	2019	B	II	B	III	http://www.crystallography.net/cod/result/?doi=10.1039/c9dt00504h
1315	2019_13	[Dy(NO3)(L)2(HOCH3)]	Schiff Base	Dy3+	Oblate	Kramers	6.25	9	4	Oxygen+Nitrogen	T_B3 > 2K	10	10	1000	NA	68	NA	NA	1.8e-7	NA	Not Measured	NA	10.1039/c9dt00504h	Kalita, P., Malakar, A., Goura, J., Nayak, S., Herrera, J. M., Colacio, E. & Chandrasekhar, V. 2019 Mononuclear lanthanide complexes assembled from a tridentate NNO donor ligand: design of a DyIII single-ion magnet. Dalton Transactions 48, 4857–4866. (doi:10.1039/c9dt00504h)	2019	B	II	B	III	http://www.crystallography.net/cod/result/?doi=10.1039/c9dt00504h
1316	2019_13	[Ho(NO3)(L)2(HOCH3)]	Schiff Base	Ho3+	Oblate	Non-Kramers	100	9	4	Oxygen+Nitrogen	No Freq-dependent X''	NA	NA	NA	NA	NA	NA	NA	NA	NA	Not Measured	NA	10.1039/c9dt00504h	Kalita, P., Malakar, A., Goura, J., Nayak, S., Herrera, J. M., Colacio, E. & Chandrasekhar, V. 2019 Mononuclear lanthanide complexes assembled from a tridentate NNO donor ligand: design of a DyIII single-ion magnet. Dalton Transactions 48, 4857–4866. (doi:10.1039/c9dt00504h)	2019	B	Unassigned	E	Unassigned	http://www.crystallography.net/cod/result/?doi=10.1039/c9dt00504h
1317	2019_14	[ZnLClTb(o-van)(H2O)(NO3)]·H2O	TM near Ln	Tb3+	Oblate	Non-Kramers	100	9	4	Oxygen	No Freq-dependent X''	NA	NA	NA	NA	25.9	NA	NA	1e-5	NA	Not Measured	NA	10.1039/c9dt02228g	Boulkedid, A.-L., Beghidja, A., Beghidja, C., Guari, Y., Larionova, J. & Long, J. 2019 Synthesis, structure and magnetic properties of a series of dinuclear heteroleptic Zn2+/Ln3+ Schiff base complexes: effect of lanthanide ions on the slow relaxation of magnetization. Dalton Transactions 48, 11637–11641. (doi:10.1039/c9dt02228g)	2019	B	II	E	V	http://www.crystallography.net/cod/result/?doi=10.1039/c9dt02228g
1318	2019_14	[ZnLClDy(o-van)(H2O)(NO3)]·H2O	TM near Ln	Dy3+	Oblate	Kramers	100	9	4	Oxygen	T_B3 > 2K	27	NA	NA	NA	NA	NA	523.7	NA	6e-12	Not Measured	NA	10.1039/c9dt02228g	Boulkedid, A.-L., Beghidja, A., Beghidja, C., Guari, Y., Larionova, J. & Long, J. 2019 Synthesis, structure and magnetic properties of a series of dinuclear heteroleptic Zn2+/Ln3+ Schiff base complexes: effect of lanthanide ions on the slow relaxation of magnetization. Dalton Transactions 48, 11637–11641. (doi:10.1039/c9dt02228g)	2019	B	Unassigned	C	Unassigned	http://www.crystallography.net/cod/result/?doi=10.1039/c9dt02228g
1319	2019_14	[ZnLClEr(o-van)(H2O)(NO3)]·H2O	TM near Ln	Er3+	Prolate	Kramers	100	9	4	Oxygen	No Freq-dependent X''	NA	3.1	500	NA	NA	NA	NA	NA	NA	Not Measured	NA	10.1039/c9dt02228g	Boulkedid, A.-L., Beghidja, A., Beghidja, C., Guari, Y., Larionova, J. & Long, J. 2019 Synthesis, structure and magnetic properties of a series of dinuclear heteroleptic Zn2+/Ln3+ Schiff base complexes: effect of lanthanide ions on the slow relaxation of magnetization. Dalton Transactions 48, 11637–11641. (doi:10.1039/c9dt02228g)	2019	C	Unassigned	D	Unassigned	http://www.crystallography.net/cod/result/?doi=10.1039/c9dt02228g
1320	2019_15	[Dy(L)(Dppd)]·solvent	Schiff Base	Dy3+	Oblate	Kramers	100	8	2	Oxygen+Nitrogen	T_B3 > 2K	22	NA	NA	NA	208.53	NA	NA	8.5e-9	NA	Pinched Hysteresis	2	10.1039/c9dt02618e	Zhang, S., Mo, W., Zhang, Z., Gao, F., Wang, L., Hu, D. & Chen, S. 2019 Ligand ratio/solvent-influenced syntheses, crystal structures, and magnetic properties of polydentate Schiff base ligand-Dy(iii) compounds with β-diketonate ligands as co-ligands. Dalton Transactions 48, 12466–12481. (doi:10.1039/c9dt02618e)	2019	B	II	B	III	http://www.crystallography.net/cod/result/?doi=10.1039/c9dt02618e
1321	2019_15	[Dy(L)(Dppd)]	Schiff Base	Dy3+	Oblate	Kramers	100	8	2	Oxygen+Nitrogen	T_B3 > 2K	27	NA	NA	NA	243.55	NA	NA	3.01e-8	NA	Pinched Hysteresis	5	10.1039/c9dt02618e	Zhang, S., Mo, W., Zhang, Z., Gao, F., Wang, L., Hu, D. & Chen, S. 2019 Ligand ratio/solvent-influenced syntheses, crystal structures, and magnetic properties of polydentate Schiff base ligand-Dy(iii) compounds with β-diketonate ligands as co-ligands. Dalton Transactions 48, 12466–12481. (doi:10.1039/c9dt02618e)	2019	B	II	B	III	http://www.crystallography.net/cod/result/?doi=10.1039/c9dt02618e
1322	2019_16	[Er(H2O)5(NCS)3]·H2O	Mixed Ligands	Er3+	Prolate	Kramers	100	8	6	Oxygen+Nitrogen	No Freq-dependent X''	NA	NA	NA	NA	14	NA	NA	1.5e-7	NA	Not Measured	NA	10.1039/c9dt02260k	Petrosyants, S. P., Babeshkin, K. A., Gavrikov, A. V., Ilyukhin, A. B., Belova, E. V. & Efimov, N. N. 2019 Towards comparative investigation of Er- and Yb-based SMMs: the effect of the coordination environment configuration on the magnetic relaxation in the series of heteroleptic thiocyanate complexes. Dalton Transactions 48, 12644–12655. (doi:10.1039/c9dt02260k)	2019	C	II	D	III	https://www.ccdc.cam.ac.uk/structures/Search?Ccdcid=1904401
1323	2019_16	[Yb(H2O)5(NCS)3]·H2O	Mixed Ligands	Yb3+	Prolate	Kramers	100	8	6	Oxygen+Nitrogen	No Freq-dependent X''	NA	6	2500	NA	50	NA	NA	2.3e-8	NA	Not Measured	NA	10.1039/c9dt02260k	Petrosyants, S. P., Babeshkin, K. A., Gavrikov, A. V., Ilyukhin, A. B., Belova, E. V. & Efimov, N. N. 2019 Towards comparative investigation of Er- and Yb-based SMMs: the effect of the coordination environment configuration on the magnetic relaxation in the series of heteroleptic thiocyanate complexes. Dalton Transactions 48, 12644–12655. (doi:10.1039/c9dt02260k)	2019	C	II	D	III	https://www.ccdc.cam.ac.uk/structures/Search?Ccdcid=1904402
1324	2019_16	[Er(H2O)(bpy)2(NCS)3]·0.5(bpy)·H2O	Mixed Ligands	Er3+	Prolate	Kramers	100	8	6	Oxygen+Nitrogen	No Freq-dependent X''	NA	NA	NA	NA	NA	NA	NA	NA	NA	Not Measured	NA	10.1039/c9dt02260k	Petrosyants, S. P., Babeshkin, K. A., Gavrikov, A. V., Ilyukhin, A. B., Belova, E. V. & Efimov, N. N. 2019 Towards comparative investigation of Er- and Yb-based SMMs: the effect of the coordination environment configuration on the magnetic relaxation in the series of heteroleptic thiocyanate complexes. Dalton Transactions 48, 12644–12655. (doi:10.1039/c9dt02260k)	2019	C	Unassigned	D	Unassigned	https://www.ccdc.cam.ac.uk/structures/Search?Ccdcid=1904403
1325	2019_16	[Yb(H2O)(bpy)2(NCS)3]·0.5(bpy)·H2O	Mixed Ligands	Yb3+	Prolate	Kramers	100	8	6	Oxygen+Nitrogen	No Freq-dependent X''	NA	5	1000	NA	47	NA	NA	1.7e-8	NA	Not Measured	NA	10.1039/c9dt02260k	Petrosyants, S. P., Babeshkin, K. A., Gavrikov, A. V., Ilyukhin, A. B., Belova, E. V. & Efimov, N. N. 2019 Towards comparative investigation of Er- and Yb-based SMMs: the effect of the coordination environment configuration on the magnetic relaxation in the series of heteroleptic thiocyanate complexes. Dalton Transactions 48, 12644–12655. (doi:10.1039/c9dt02260k)	2019	C	II	D	III	https://www.ccdc.cam.ac.uk/structures/Search?Ccdcid=1904404
1326	2019_16	[Er(H2O)(phen)2(NCS)3]·phen·0.5H2O	Mixed Ligands	Er3+	Prolate	Kramers	100	8	6	Oxygen+Nitrogen	No Freq-dependent X''	NA	NA	NA	NA	NA	NA	NA	NA	NA	Not Measured	NA	10.1039/c9dt02260k	Petrosyants, S. P., Babeshkin, K. A., Gavrikov, A. V., Ilyukhin, A. B., Belova, E. V. & Efimov, N. N. 2019 Towards comparative investigation of Er- and Yb-based SMMs: the effect of the coordination environment configuration on the magnetic relaxation in the series of heteroleptic thiocyanate complexes. Dalton Transactions 48, 12644–12655. (doi:10.1039/c9dt02260k)	2019	C	Unassigned	D	Unassigned	https://www.ccdc.cam.ac.uk/structures/Search?Ccdcid=1904405
1327	2019_16	[Yb(H2O)(phen)2(NCS)3]·phen·0.5H2O	Mixed Ligands	Yb3+	Prolate	Kramers	100	8	6	Oxygen+Nitrogen	No Freq-dependent X''	NA	3.5	1000	NA	22	NA	NA	4.5e-7	NA	Not Measured	NA	10.1039/c9dt02260k	Petrosyants, S. P., Babeshkin, K. A., Gavrikov, A. V., Ilyukhin, A. B., Belova, E. V. & Efimov, N. N. 2019 Towards comparative investigation of Er- and Yb-based SMMs: the effect of the coordination environment configuration on the magnetic relaxation in the series of heteroleptic thiocyanate complexes. Dalton Transactions 48, 12644–12655. (doi:10.1039/c9dt02260k)	2019	C	II	D	III	https://www.ccdc.cam.ac.uk/structures/Search?Ccdcid=1904406
1328	2019_16	[Hbpy][Er(bpy)2(NCS)4]·H2O	Mixed Ligands	Er3+	Prolate	Kramers	100	8	6	Nitrogen	No Freq-dependent X''	NA	3	1000	NA	35	NA	NA	2e-9	NA	Not Measured	NA	10.1039/c9dt02260k	Petrosyants, S. P., Babeshkin, K. A., Gavrikov, A. V., Ilyukhin, A. B., Belova, E. V. & Efimov, N. N. 2019 Towards comparative investigation of Er- and Yb-based SMMs: the effect of the coordination environment configuration on the magnetic relaxation in the series of heteroleptic thiocyanate complexes. Dalton Transactions 48, 12644–12655. (doi:10.1039/c9dt02260k)	2019	C	II	D	VI	NA
1329	2019_16	[Hbpy][Yb(bpy)2(NCS)4]·H2O	Mixed Ligands	Yb3+	Prolate	Kramers	100	8	6	Nitrogen	No Freq-dependent X''	NA	5	1000	NA	44	NA	NA	2.9e-8	NA	Not Measured	NA	10.1039/c9dt02260k	Petrosyants, S. P., Babeshkin, K. A., Gavrikov, A. V., Ilyukhin, A. B., Belova, E. V. & Efimov, N. N. 2019 Towards comparative investigation of Er- and Yb-based SMMs: the effect of the coordination environment configuration on the magnetic relaxation in the series of heteroleptic thiocyanate complexes. Dalton Transactions 48, 12644–12655. (doi:10.1039/c9dt02260k)	2019	C	II	D	VI	NA
1330	2019_16	[Hphen][Er(phen)2(NCS)4]	Mixed Ligands	Er3+	Prolate	Kramers	100	8	6	Nitrogen	No Freq-dependent X''	NA	NA	NA	NA	NA	NA	NA	NA	NA	Not Measured	NA	10.1039/c9dt02260k	Petrosyants, S. P., Babeshkin, K. A., Gavrikov, A. V., Ilyukhin, A. B., Belova, E. V. & Efimov, N. N. 2019 Towards comparative investigation of Er- and Yb-based SMMs: the effect of the coordination environment configuration on the magnetic relaxation in the series of heteroleptic thiocyanate complexes. Dalton Transactions 48, 12644–12655. (doi:10.1039/c9dt02260k)	2019	C	Unassigned	D	Unassigned	https://www.ccdc.cam.ac.uk/structures/Search?Ccdcid=1904407
1331	2019_16	[Hphen][Yb(phen)2(NCS)4]	Mixed Ligands	Yb3+	Prolate	Kramers	100	8	6	Nitrogen	No Freq-dependent X''	NA	5	1000	NA	37	NA	NA	8.4e-8	NA	Not Measured	NA	10.1039/c9dt02260k	Petrosyants, S. P., Babeshkin, K. A., Gavrikov, A. V., Ilyukhin, A. B., Belova, E. V. & Efimov, N. N. 2019 Towards comparative investigation of Er- and Yb-based SMMs: the effect of the coordination environment configuration on the magnetic relaxation in the series of heteroleptic thiocyanate complexes. Dalton Transactions 48, 12644–12655. (doi:10.1039/c9dt02260k)	2019	C	II	D	VI	https://www.ccdc.cam.ac.uk/structures/Search?Ccdcid=1904408
1332	2019_17	[ErL1(OAc)]·H2O·EtOH	Schiff Base	Er3+	Prolate	Kramers	100	8	2	Oxygen+Nitrogen	No Freq-dependent X''	NA	3.7	500	NA	31.6	NA	NA	2.6e-8	NA	Not Measured	NA	10.1039/c9dt02434d	Kühne, I. A. et al. 2019 Comparison of two field-induced ErIII single ion magnets. Dalton Transactions 48, 15679–15686. (doi:10.1039/c9dt02434d)	2019	C	II	D	III	http://www.crystallography.net/cod/result/?doi=10.1039/c9dt02434d
1333	2019_17	[ErL1CF3CO2]	Schiff Base	Er3+	Prolate	Kramers	100	8	2	Oxygen+Nitrogen	No Freq-dependent X''	NA	3.2	1500	NA	32.7	NA	NA	7.7e-9	NA	Not Measured	NA	10.1039/c9dt02434d	Kühne, I. A. et al. 2019 Comparison of two field-induced ErIII single ion magnets. Dalton Transactions 48, 15679–15686. (doi:10.1039/c9dt02434d)	2019	C	II	D	III	http://www.crystallography.net/cod/result/?doi=10.1039/c9dt02434d
1334	2019_18	[Dy(H3NAP)2Cl2]Cl·EtOH	Schiff Base	Dy3+	Oblate	Kramers	100	6	4	Others	No Freq-dependent X''	NA	4.7	1200	NA	22.9	NA	NA	2.9e-6	NA	Full Hysteresis	2	10.1039/c9dt03253c	Yu, S., Chen, Z., Hu, H., Li, B., Liang, Y., Liu, D., Zou, H., Yao, D. & Liang, F. 2019 Two mononuclear dysprosium(iii) complexes with their slow magnetic relaxation behaviors tuned by coordination geometry. Dalton Transactions 48, 16679–16686. (doi:10.1039/c9dt03253c)	2019	B	II	B	IV	http://www.crystallography.net/cod/result/?doi=10.1039/c9dt03253c
1335	2019_18	[Dy(H3NAP)2(H2O)Cl2]Cl·2CH3CN·MeOH·0.5H2O	Schiff Base	Dy3+	Oblate	Kramers	100	7	5	Others	No Freq-dependent X''	NA	NA	NA	NA	153.9	NA	NA	2.5e-8	NA	Full Hysteresis	2	10.1039/c9dt03253c	Yu, S., Chen, Z., Hu, H., Li, B., Liang, Y., Liu, D., Zou, H., Yao, D. & Liang, F. 2019 Two mononuclear dysprosium(iii) complexes with their slow magnetic relaxation behaviors tuned by coordination geometry. Dalton Transactions 48, 16679–16686. (doi:10.1039/c9dt03253c)	2019	B	II	B	IV	http://www.crystallography.net/cod/result/?doi=10.1039/c9dt03253c
1336	2019_19	[Dy(hni)(NO3)(DMF)2]·DMF	Schiff Base	Dy3+	Oblate	Kramers	100	9	5	Oxygen+Nitrogen	Freq-dependent X''	NA	8	400	NA	34	NA	NA	3.6e-7	NA	Not Measured	NA	10.1039/c9dt02646k	Cheng, L.-W., Zhang, C.-L., Wei, J.-Y. & Lin, P.-H. 2019 Mononuclear and trinuclear DyIII SMMs with Schiff-base ligands modified by nitro-groups: first triangular complex with a N–N pathway. Dalton Transactions 48, 17331–17339. (doi:10.1039/c9dt02646k)	2019	B	II	C	III	http://www.crystallography.net/cod/result/?doi=10.1039/c9dt02646k
1337	2019_19	[Dy(hni)2(H2O)2]·NO3·EtOH	Schiff Base	Dy3+	Oblate	Kramers	100	8	4	Oxygen+Nitrogen	Freq-dependent X''	NA	5.5	800	NA	19	NA	NA	3.8e-7	NA	Not Measured	NA	10.1039/c9dt02646k	Cheng, L.-W., Zhang, C.-L., Wei, J.-Y. & Lin, P.-H. 2019 Mononuclear and trinuclear DyIII SMMs with Schiff-base ligands modified by nitro-groups: first triangular complex with a N–N pathway. Dalton Transactions 48, 17331–17339. (doi:10.1039/c9dt02646k)	2019	B	II	B	III	http://www.crystallography.net/cod/result/?doi=10.1039/c9dt02646k
1338	2019_20	TbH(TPTCPc)2	LnPc2	Tb3+	Oblate	Non-Kramers	100	8	2	Nitrogen	Freq-dependent X''	NA	NA	NA	NA	NA	NA	NA	NA	NA	Full Hysteresis	15	10.1002/ejic.201900038	Zhi, Q., Ma, F., Wang, C., Chen, Y., Wang, H., Sun, H. & Jiang, J. 2019 Single-Ion Magnet Investigation of ABAB-Type Tetrachloro- and Tetraalkoxy-Substituted Bis(phthalocyaninato) Terbium Double-Decker with D                        2 Symmetrical Ligand Field. European Journal of Inorganic Chemistry 2019, 1329–1334. (doi:10.1002/ejic.201900038)	2019	D	Unassigned	F	Unassigned	https://www.ccdc.cam.ac.uk/structures/Search?Ccdcid=1859776
1339	2019_20	[Tb(trans-TPTCPc)2]–·[N(nBu)4]+	LnPc2	Tb3+	Oblate	Non-Kramers	100	8	2	Nitrogen	Freq-dependent X''	NA	NA	NA	NA	NA	NA	NA	NA	NA	Not Measured	NA	10.1002/ejic.201900038	Zhi, Q., Ma, F., Wang, C., Chen, Y., Wang, H., Sun, H. & Jiang, J. 2019 Single-Ion Magnet Investigation of ABAB-Type Tetrachloro- and Tetraalkoxy-Substituted Bis(phthalocyaninato) Terbium Double-Decker with D                        2 Symmetrical Ligand Field. European Journal of Inorganic Chemistry 2019, 1329–1334. (doi:10.1002/ejic.201900038)	2019	D	Unassigned	F	Unassigned	NA
1340	2019_21	[Dy(HL)]·CH3OH	Other Families	Dy3+	Oblate	Kramers	100	7	NA	Oxygen+Nitrogen	No Freq-dependent X''	NA	4	2000	NA	9.56	NA	NA	9.54e-6	NA	No Hysteresis	NA	10.1002/ejic.201801492	Wen, H.-R., Zhang, J.-L., Liang, F.-Y., Yang, K., Liu, S.-J. & Liu, C.-M. 2019 Multifunctional Lanthanide Complexes Based on Tetraazacyclolamidophenol Ligand with Field-Induced Slow Magnetic Relaxation, Luminescent and SHG Properties. European Journal of Inorganic Chemistry 2019, 1406–1412. (doi:10.1002/ejic.201801492)	2019	B	II	C	VI	https://www.ccdc.cam.ac.uk/structures/Search?Ccdcid=1849448
1341	2019_22	TbL3Phen	Diketonate	Tb3+	Oblate	Non-Kramers	100	8	4	Oxygen+Nitrogen	No Freq-dependent X''	NA	NA	NA	NA	NA	NA	NA	NA	NA	Not Measured	NA	10.1002/ejic.201900976	Prytula‐Kurkunova, A. Y., Pichon, C., Duhayon, C., Amirkhanov, V. M. & Sutter, J. 2019 Mononuclear Lanthanide Complexes Containing [O‐O]‐Chelating Sulfonylamidophosphate Type Ligands. European Journal of Inorganic Chemistry 2019, 4592–4596. (doi:10.1002/ejic.201900976)	2019	B	Unassigned	B	Unassigned	NA
1342	2019_22	DyL3Phen	Diketonate	Dy3+	Oblate	Kramers	100	8	4	Oxygen+Nitrogen	Not Measured	NA	9	1000	NA	46.7	NA	NA	8.3e-7	NA	Not Measured	NA	10.1002/ejic.201900976	Prytula‐Kurkunova, A. Y., Pichon, C., Duhayon, C., Amirkhanov, V. M. & Sutter, J. 2019 Mononuclear Lanthanide Complexes Containing [O‐O]‐Chelating Sulfonylamidophosphate Type Ligands. European Journal of Inorganic Chemistry 2019, 4592–4596. (doi:10.1002/ejic.201900976)	2019	B	II	B	III	NA
1343	2019_22	HoL3Phen	Diketonate	Ho3+	Oblate	Non-Kramers	100	8	4	Oxygen+Nitrogen	No Freq-dependent X''	NA	NA	NA	NA	NA	NA	NA	NA	NA	Not Measured	NA	10.1002/ejic.201900976	Prytula‐Kurkunova, A. Y., Pichon, C., Duhayon, C., Amirkhanov, V. M. & Sutter, J. 2019 Mononuclear Lanthanide Complexes Containing [O‐O]‐Chelating Sulfonylamidophosphate Type Ligands. European Journal of Inorganic Chemistry 2019, 4592–4596. (doi:10.1002/ejic.201900976)	2019	B	Unassigned	B	Unassigned	NA
1344	2019_22	ErL3Phen	Diketonate	Er3+	Prolate	Kramers	100	8	4	Oxygen+Nitrogen	No Freq-dependent X''	NA	3.1	1000	NA	22	NA	NA	7.7e-8	NA	Not Measured	NA	10.1002/ejic.201900976	Prytula‐Kurkunova, A. Y., Pichon, C., Duhayon, C., Amirkhanov, V. M. & Sutter, J. 2019 Mononuclear Lanthanide Complexes Containing [O‐O]‐Chelating Sulfonylamidophosphate Type Ligands. European Journal of Inorganic Chemistry 2019, 4592–4596. (doi:10.1002/ejic.201900976)	2019	C	II	D	III	NA
1345	2019_22	YbL3Phen	Diketonate	Yb3+	Prolate	Kramers	100	8	4	Oxygen+Nitrogen	No Freq-dependent X''	NA	NA	NA	NA	NA	NA	NA	NA	NA	Not Measured	NA	10.1002/ejic.201900976	Prytula‐Kurkunova, A. Y., Pichon, C., Duhayon, C., Amirkhanov, V. M. & Sutter, J. 2019 Mononuclear Lanthanide Complexes Containing [O‐O]‐Chelating Sulfonylamidophosphate Type Ligands. European Journal of Inorganic Chemistry 2019, 4592–4596. (doi:10.1002/ejic.201900976)	2019	C	Unassigned	D	Unassigned	https://www.ccdc.cam.ac.uk/structures/Search?Ccdcid=1951981
1346	2019_23	(Et3NH)[Dy(BrMQ)4]·H2O·DMF	Other Families	Dy3+	Oblate	Kramers	100	8	4	Oxygen+Nitrogen	T_B3 > 2K	18	NA	NA	NA	75.968	NA	NA	7.55e-6	NA	Pinched Hysteresis	2	10.1021/acs.inorgchem.8b02250	Zou, H.-H., Meng, T., Chen, Q., Zhang, Y.-Q., Wang, H.-L., Li, B., Wang, K., Chen, Z.-L. & Liang, F. 2019 Bifunctional Mononuclear Dysprosium Complexes: Single-Ion Magnet Behaviors and Antitumor Activities. Inorganic Chemistry 58, 2286–2298. (doi:10.1021/acs.inorgchem.8b02250)	2019	B	II	B	VI	https://www.ccdc.cam.ac.uk/structures/Search?Ccdcid=1857464
1347	2019_23	(Et3NH)[Dy(BrMQ)4]·H2O·DMF	Other Families	Dy3+	Oblate	Kramers	100	8	4	Oxygen+Nitrogen	T_B3 > 2K	5.5	NA	NA	NA	40.718	NA	NA	2.18e-6	NA	No Hysteresis	NA	10.1021/acs.inorgchem.8b02250	Zou, H.-H., Meng, T., Chen, Q., Zhang, Y.-Q., Wang, H.-L., Li, B., Wang, K., Chen, Z.-L. & Liang, F. 2019 Bifunctional Mononuclear Dysprosium Complexes: Single-Ion Magnet Behaviors and Antitumor Activities. Inorganic Chemistry 58, 2286–2298. (doi:10.1021/acs.inorgchem.8b02250)	2019	B	II	B	VI	https://www.ccdc.cam.ac.uk/structures/Search?Ccdcid=1857460
1348	2019_23	[Dy(ClMQ)4]·H2O·DMF	Other Families	Dy3+	Oblate	Kramers	100	8	4	Oxygen+Nitrogen	No Freq-dependent X''	NA	8	1000	NA	137.98	NA	NA	8.54e-6	NA	No Hysteresis	NA	10.1021/acs.inorgchem.8b02250	Zou, H.-H., Meng, T., Chen, Q., Zhang, Y.-Q., Wang, H.-L., Li, B., Wang, K., Chen, Z.-L. & Liang, F. 2019 Bifunctional Mononuclear Dysprosium Complexes: Single-Ion Magnet Behaviors and Antitumor Activities. Inorganic Chemistry 58, 2286–2298. (doi:10.1021/acs.inorgchem.8b02250)	2019	B	II	B	VI	NA
1349	2019_23	[Dy(ClMQ)4]·H2O·DMF	Other Families	Dy3+	Oblate	Kramers	100	8	4	Oxygen+Nitrogen	No Freq-dependent X''	NA	4	2000	NA	77.838	NA	NA	3.22e-7	NA	No Hysteresis	NA	10.1021/acs.inorgchem.8b02250	Zou, H.-H., Meng, T., Chen, Q., Zhang, Y.-Q., Wang, H.-L., Li, B., Wang, K., Chen, Z.-L. & Liang, F. 2019 Bifunctional Mononuclear Dysprosium Complexes: Single-Ion Magnet Behaviors and Antitumor Activities. Inorganic Chemistry 58, 2286–2298. (doi:10.1021/acs.inorgchem.8b02250)	2019	B	II	B	VI	NA
1350	2019_24	TmI2(18-c-6)	Mixed Ligands	Tm3+	Prolate	Non-Kramers	100	8	3	Others	No Freq-dependent X''	NA	5	600	NA	35	NA	NA	1.3e-7	NA	Not Measured	NA	10.1021/acs.inorgchem.8b03551	Xémard, M., Cordier, M., Molton, F., Duboc, C., Le Guennic, B., Maury, O., Cador, O. & Nocton, G. 2019 Divalent Thulium Crown Ether Complexes with Field-Induced Slow Magnetic Relaxation. Inorganic Chemistry 58, 2872–2880. (doi:10.1021/acs.inorgchem.8b03551)	2019	C	II	D	II	https://www.ccdc.cam.ac.uk/structures/Search?Ccdcid=1847987
1351	2019_24	TmI(BH4)(18-c-6)	Mixed Ligands	Tm3+	Prolate	Non-Kramers	100	8	3	Others	No Freq-dependent X''	NA	3.5	800	NA	16	NA	NA	2.2e-6	NA	Not Measured	NA	10.1021/acs.inorgchem.8b03551	Xémard, M., Cordier, M., Molton, F., Duboc, C., Le Guennic, B., Maury, O., Cador, O. & Nocton, G. 2019 Divalent Thulium Crown Ether Complexes with Field-Induced Slow Magnetic Relaxation. Inorganic Chemistry 58, 2872–2880. (doi:10.1021/acs.inorgchem.8b03551)	2019	C	II	D	II	https://www.ccdc.cam.ac.uk/structures/Search?Ccdcid=1847988
1352	2019_25	[{Nd(apdo)(H2O)4}{CoIII(CN)6}]·2H2O	Mixed Ligands	Nd3+	Oblate	Kramers	100	8	8	Oxygen+Nitrogen	No Freq-dependent X''	NA	2.75	1000	NA	12	NA	NA	1.5e-5	NA	Not Measured	NA	10.1021/acs.inorgchem.8b02096	Chorazy, S., Zychowicz, M., Ohkoshi, S. & Sieklucka, B. 2018 Wide-Range UV-to-Visible Excitation of Near-Infrared Emission and Slow Magnetic Relaxation in LnIII(4,4′-Azopyridine-1,1′-dioxide)[CoIII(CN)6]3– Layered Frameworks. Inorganic Chemistry 58, 165–179. (doi:10.1021/acs.inorgchem.8b02096)	2019	B	II	B	VI	https://www.ccdc.cam.ac.uk/structures/Search?Ccdcid=1855280
1353	2019_25	[{Tb(apdo)(H2O)4}{CoIII(CN)6}]·2H2O	Mixed Ligands	Tb3+	Oblate	Non-Kramers	100	8	8	Oxygen+Nitrogen	No Freq-dependent X''	NA	NA	NA	NA	NA	NA	NA	NA	NA	Not Measured	NA	10.1021/acs.inorgchem.8b02096	Chorazy, S., Zychowicz, M., Ohkoshi, S. & Sieklucka, B. 2018 Wide-Range UV-to-Visible Excitation of Near-Infrared Emission and Slow Magnetic Relaxation in LnIII(4,4′-Azopyridine-1,1′-dioxide)[CoIII(CN)6]3– Layered Frameworks. Inorganic Chemistry 58, 165–179. (doi:10.1021/acs.inorgchem.8b02096)	2019	B	Unassigned	E	Unassigned	https://www.ccdc.cam.ac.uk/structures/Search?Ccdcid=1855281
1354	2019_25	[{Dy(apdo)(H2O)4}{CoIII(CN)6}]·2H2O	Mixed Ligands	Dy3+	Oblate	Kramers	100	8	8	Oxygen+Nitrogen	No Freq-dependent X''	NA	NA	NA	NA	14.5	NA	NA	9.3e-5	NA	Not Measured	NA	10.1021/acs.inorgchem.8b02096	Chorazy, S., Zychowicz, M., Ohkoshi, S. & Sieklucka, B. 2018 Wide-Range UV-to-Visible Excitation of Near-Infrared Emission and Slow Magnetic Relaxation in LnIII(4,4′-Azopyridine-1,1′-dioxide)[CoIII(CN)6]3– Layered Frameworks. Inorganic Chemistry 58, 165–179. (doi:10.1021/acs.inorgchem.8b02096)	2019	B	II	B	III	https://www.ccdc.cam.ac.uk/structures/Search?Ccdcid=1855282
1355	2019_25	[{Er(apdo)(H2O)4}{CoIII(CN)6}]·2H2O	Mixed Ligands	Er3+	Prolate	Kramers	100	8	8	Oxygen+Nitrogen	No Freq-dependent X''	NA	NA	NA	NA	NA	NA	NA	NA	NA	Not Measured	NA	10.1021/acs.inorgchem.8b02096	Chorazy, S., Zychowicz, M., Ohkoshi, S. & Sieklucka, B. 2018 Wide-Range UV-to-Visible Excitation of Near-Infrared Emission and Slow Magnetic Relaxation in LnIII(4,4′-Azopyridine-1,1′-dioxide)[CoIII(CN)6]3– Layered Frameworks. Inorganic Chemistry 58, 165–179. (doi:10.1021/acs.inorgchem.8b02096)	2019	C	Unassigned	D	Unassigned	https://www.ccdc.cam.ac.uk/structures/Search?Ccdcid=1855283
1356	2019_25	[{Tm(apdo)(H2O)4}{CoIII(CN)6}]·2H2O	Mixed Ligands	Tm3+	Prolate	Non-Kramers	100	8	8	Oxygen+Nitrogen	No Freq-dependent X''	NA	NA	NA	NA	NA	NA	NA	NA	NA	Not Measured	NA	10.1021/acs.inorgchem.8b02096	Chorazy, S., Zychowicz, M., Ohkoshi, S. & Sieklucka, B. 2018 Wide-Range UV-to-Visible Excitation of Near-Infrared Emission and Slow Magnetic Relaxation in LnIII(4,4′-Azopyridine-1,1′-dioxide)[CoIII(CN)6]3– Layered Frameworks. Inorganic Chemistry 58, 165–179. (doi:10.1021/acs.inorgchem.8b02096)	2019	C	Unassigned	D	Unassigned	https://www.ccdc.cam.ac.uk/structures/Search?Ccdcid=1855284
1357	2019_25	[{Yb(apdo)(H2O)4}{CoIII(CN)6}]·2H2O	Mixed Ligands	Yb3+	Prolate	Kramers	100	8	8	Oxygen+Nitrogen	No Freq-dependent X''	NA	2.4	700	NA	15.4	NA	NA	3.1e-6	NA	Not Measured	NA	10.1021/acs.inorgchem.8b02096	Chorazy, S., Zychowicz, M., Ohkoshi, S. & Sieklucka, B. 2018 Wide-Range UV-to-Visible Excitation of Near-Infrared Emission and Slow Magnetic Relaxation in LnIII(4,4′-Azopyridine-1,1′-dioxide)[CoIII(CN)6]3– Layered Frameworks. Inorganic Chemistry 58, 165–179. (doi:10.1021/acs.inorgchem.8b02096)	2019	C	II	D	III	https://www.ccdc.cam.ac.uk/structures/Search?Ccdcid=1855285
1358	2019_26	(PPN+){Tb(Pc2−)2}−·2.5C6H4Cl2	LnPc2	Tb3+	Oblate	Non-Kramers	100	8	2	Nitrogen	T_B3 > 2K	NA	NA	NA	NA	774	NA	NA	1.3e-12	NA	Pinched Hysteresis	1.9	10.1021/acs.inorgchem.9b00131	Konarev, D. V. et al. 2019 Effect of One- and Two-Electron Reduction of Terbium(III) Double-Decker Phthalocyanine on Single-Ion Magnet Behavior and NIR Absorption. Inorganic Chemistry 58, 5058–5068. (doi:10.1021/acs.inorgchem.9b00131)	2019	D	III	F	VIII	https://www.ccdc.cam.ac.uk/structures/Search?Ccdcid=1874822
1359	2019_26	{Cryptand(Na+)}2{(Pc2−)Tb(Pc•3−)}2−	LnPc2	Tb3+	Oblate	Non-Kramers	100	8	2	Nitrogen	No Freq-dependent X''	NA	NA	NA	NA	NA	NA	NA	NA	NA	No Hysteresis	NA	10.1021/acs.inorgchem.9b00131	Konarev, D. V. et al. 2019 Effect of One- and Two-Electron Reduction of Terbium(III) Double-Decker Phthalocyanine on Single-Ion Magnet Behavior and NIR Absorption. Inorganic Chemistry 58, 5058–5068. (doi:10.1021/acs.inorgchem.9b00131)	2019	D	Unassigned	F	Unassigned	https://www.ccdc.cam.ac.uk/structures/Search?Ccdcid=1874824
1360	2019_27	[Dy(tmpd)3(4,4′-dmpy)]	Diketonate	Dy3+	Oblate	Kramers	100	8	4	Oxygen+Nitrogen	T_B3 > 2K	12	NA	NA	NA	NA	NA	66	NA	9.05e-7	Pinched Hysteresis	2	10.1021/acs.inorgchem.9b02322	Zhang, S., Mo, W., Zhang, J., Zhang, Z., Yin, B., Hu, D. & Chen, S. 2019 Regulation of Substituent Effects on Configurations and Magnetic Performances of Mononuclear DyIII Single-Molecule Magnets. Inorganic Chemistry 58, 15330–15343. (doi:10.1021/acs.inorgchem.9b02322)	2019	B	Unassigned	B	Unassigned	https://www.ccdc.cam.ac.uk/structures/Search?Ccdcid=1937104
1361	2019_27	[Dy(tffb)3(4,4′-dmpy)]	Diketonate	Dy3+	Oblate	Kramers	100	8	4	Oxygen+Nitrogen	T_B3 > 2K	11	NA	NA	NA	NA	NA	189	NA	6.53e-9	Pinched Hysteresis	2	10.1021/acs.inorgchem.9b02322	Zhang, S., Mo, W., Zhang, J., Zhang, Z., Yin, B., Hu, D. & Chen, S. 2019 Regulation of Substituent Effects on Configurations and Magnetic Performances of Mononuclear DyIII Single-Molecule Magnets. Inorganic Chemistry 58, 15330–15343. (doi:10.1021/acs.inorgchem.9b02322)	2019	B	Unassigned	B	Unassigned	https://www.ccdc.cam.ac.uk/structures/Search?Ccdcid=1937105
1362	2019_27	[Dy(tffb)3(5,5′-dmpy)]	Diketonate	Dy3+	Oblate	Kramers	100	8	4	Oxygen+Nitrogen	T_B3 > 2K	10	NA	NA	NA	NA	NA	115	NA	2.76e-8	Pinched Hysteresis	2	10.1021/acs.inorgchem.9b02322	Zhang, S., Mo, W., Zhang, J., Zhang, Z., Yin, B., Hu, D. & Chen, S. 2019 Regulation of Substituent Effects on Configurations and Magnetic Performances of Mononuclear DyIII Single-Molecule Magnets. Inorganic Chemistry 58, 15330–15343. (doi:10.1021/acs.inorgchem.9b02322)	2019	B	Unassigned	B	Unassigned	https://www.ccdc.cam.ac.uk/structures/Search?Ccdcid=1937106
1363	2019_27	[Dy(tmpd)3(5,5′-dmpy)]	Diketonate	Dy3+	Oblate	Kramers	100	8	4	Oxygen+Nitrogen	T_B3 > 2K	14	NA	NA	NA	NA	NA	205	NA	2.76e-8	Pinched Hysteresis	2	10.1021/acs.inorgchem.9b02322	Zhang, S., Mo, W., Zhang, J., Zhang, Z., Yin, B., Hu, D. & Chen, S. 2019 Regulation of Substituent Effects on Configurations and Magnetic Performances of Mononuclear DyIII Single-Molecule Magnets. Inorganic Chemistry 58, 15330–15343. (doi:10.1021/acs.inorgchem.9b02322)	2019	B	Unassigned	B	Unassigned	https://www.ccdc.cam.ac.uk/structures/Search?Ccdcid=1937107
1364	2019_28	[(TbL3)(LiL)(MeOH)]	Diketonate	Tb3+	Oblate	Non-Kramers	100	8	4	Oxygen	No Freq-dependent X''	NA	NA	NA	NA	NA	NA	NA	NA	NA	Not Measured	NA	10.1039/c8qi00772a	Bazhin, D. N., Kudyakova, Y. S., Bogomyakov, A. S., Slepukhin, P. A., Kim, G. A., Burgart, Y. V. & Saloutin, V. I. 2019 Dinuclear lanthanide–lithium complexes based on fluorinated β-diketonate with acetal group: magnetism and effect of crystal packing on mechanoluminescence. Inorganic Chemistry Frontiers 6, 40–49. (doi:10.1039/c8qi00772a)	2019	B	Unassigned	E	Unassigned	http://www.crystallography.net/cod/result/?doi=10.1039/c8qi00772a
1365	2019_28	[(DyL3)(LiL)(MeOH)]	Diketonate	Dy3+	Oblate	Kramers	100	8	4	Oxygen	No Freq-dependent X''	NA	8.5	1000	NA	53	NA	NA	9.857e-6	NA	Not Measured	NA	10.1039/c8qi00772a	Bazhin, D. N., Kudyakova, Y. S., Bogomyakov, A. S., Slepukhin, P. A., Kim, G. A., Burgart, Y. V. & Saloutin, V. I. 2019 Dinuclear lanthanide–lithium complexes based on fluorinated β-diketonate with acetal group: magnetism and effect of crystal packing on mechanoluminescence. Inorganic Chemistry Frontiers 6, 40–49. (doi:10.1039/c8qi00772a)	2019	B	II	B	III	http://www.crystallography.net/cod/result/?doi=10.1039/c8qi00772a
1366	2019_28	[(TbL3)(LiL)(H2O)]	Diketonate	Tb3+	Oblate	Non-Kramers	100	8	4	Oxygen	No Freq-dependent X''	NA	NA	NA	NA	NA	NA	NA	NA	NA	Not Measured	NA	10.1039/c8qi00772a	Bazhin, D. N., Kudyakova, Y. S., Bogomyakov, A. S., Slepukhin, P. A., Kim, G. A., Burgart, Y. V. & Saloutin, V. I. 2019 Dinuclear lanthanide–lithium complexes based on fluorinated β-diketonate with acetal group: magnetism and effect of crystal packing on mechanoluminescence. Inorganic Chemistry Frontiers 6, 40–49. (doi:10.1039/c8qi00772a)	2019	B	Unassigned	E	Unassigned	http://www.crystallography.net/cod/result/?doi=10.1039/c8qi00772a
