Repository: asche1/PyCrystalField

# Batch processing multiple single ion magnet cif files and simulating the ground state anisotropy using PyCrystalField.

## Allen Scheie, June 2021

To process the cif files, run "PCF_BatchProcessCIF.py". 
It generates the output in "calculatedOutput.tsv", a set of shape files in the /shapefiles subdirectory, 
and a set of truncated .cif files (also in the /shapefiles subdirectory) giving the ligand environment 
and orientation used for the calculation.

To add .cif files to the list, add them to the CIFs-initset directory, also adding the necessary info
to "Data_Selected_SIM_samples.tsv".

Note that this was coded on a Linux machine, so the function call to SHAPE (line 128 in

File: SIM_BatchProcess/lib/SIMDAVIS_dataset.tsv (part 19 of 19)
sample_ID	paper_number	compound	chemical_family	Ln_ion	Ln_anisotropy	Ln_Kramers	concentration	coordination_number	number_of_ligands	coordination_elements	X_im_max	T_B3	T_B3H	H	Fit	Ueff	Ueff_2	Ueff_ff	tau0	tau0_ff	Hyst	T_hyst	DOI	reference	year	mol_cluster	mag_struct_cluster	mol_cluster_2	mag_struct_cluster_2	link_to_CIF
1367	2019_28	[(DyL3)(LiL)(H2O)]	Diketonate	Dy3+	Oblate	Kramers	100	8	4	Oxygen	No Freq-dependent X''	NA	NA	NA	NA	NA	NA	NA	NA	NA	Not Measured	NA	10.1039/c8qi00772a	Bazhin, D. N., Kudyakova, Y. S., Bogomyakov, A. S., Slepukhin, P. A., Kim, G. A., Burgart, Y. V. & Saloutin, V. I. 2019 Dinuclear lanthanide–lithium complexes based on fluorinated β-diketonate with acetal group: magnetism and effect of crystal packing on mechanoluminescence. Inorganic Chemistry Frontiers 6, 40–49. (doi:10.1039/c8qi00772a)	2019	B	Unassigned	B	Unassigned	http://www.crystallography.net/cod/result/?doi=10.1039/c8qi00772a
1368	2019_29	[Dy(tta)3(L)]·C6H14	Mixed Ligands	Dy3+	Oblate	Kramers	100	8	4	Oxygen+Nitrogen	Freq-dependent X''	NA	NA	NA	NA	43	NA	NA	6.7e-6	NA	Not Measured	NA	10.1039/c8qi01209a	Flores Gonzalez, J., Pointillart, F. & Cador, O. 2019 Hyperfine coupling and slow magnetic relaxation in isotopically enriched DyIII mononuclear single-molecule magnets. Inorganic Chemistry Frontiers 6, 1081–1086. (doi:10.1039/c8qi01209a)	2019	B	II	B	III	NA
1369	2019_29	[161Dy(tta)3(L)]·C6H14	Mixed Ligands	Dy3+	Oblate	Kramers	100	8	4	Oxygen+Nitrogen	T_B3 > 2K	8	NA	NA	NA	45	NA	NA	6e-6	NA	Pinched Hysteresis	0.46	10.1039/c8qi01209a	Flores Gonzalez, J., Pointillart, F. & Cador, O. 2019 Hyperfine coupling and slow magnetic relaxation in isotopically enriched DyIII mononuclear single-molecule magnets. Inorganic Chemistry Frontiers 6, 1081–1086. (doi:10.1039/c8qi01209a)	2019	B	II	B	III	NA
1370	2019_29	[162Dy(tta)3(L)]·C6H14	Mixed Ligands	Dy3+	Oblate	Kramers	100	8	4	Oxygen+Nitrogen	Freq-dependent X''	NA	13	1000	NA	44	NA	NA	7.8e-6	NA	Not Measured	NA	10.1039/c8qi01209a	Flores Gonzalez, J., Pointillart, F. & Cador, O. 2019 Hyperfine coupling and slow magnetic relaxation in isotopically enriched DyIII mononuclear single-molecule magnets. Inorganic Chemistry Frontiers 6, 1081–1086. (doi:10.1039/c8qi01209a)	2019	B	II	B	III	NA
1371	2019_29	[163Dy(tta)3(L)]·C6H14	Mixed Ligands	Dy3+	Oblate	Kramers	100	8	4	Oxygen+Nitrogen	Freq-dependent X''	NA	13	1000	NA	46	NA	NA	5.6e-6	NA	Not Measured	NA	10.1039/c8qi01209a	Flores Gonzalez, J., Pointillart, F. & Cador, O. 2019 Hyperfine coupling and slow magnetic relaxation in isotopically enriched DyIII mononuclear single-molecule magnets. Inorganic Chemistry Frontiers 6, 1081–1086. (doi:10.1039/c8qi01209a)	2019	B	II	B	III	NA
1372	2019_29	[164Dy(tta)3(L)]·C6H14	Mixed Ligands	Dy3+	Oblate	Kramers	100	8	4	Oxygen+Nitrogen	Freq-dependent X''	NA	NA	NA	NA	43	NA	NA	7.7e-6	NA	Not Measured	NA	10.1039/c8qi01209a	Flores Gonzalez, J., Pointillart, F. & Cador, O. 2019 Hyperfine coupling and slow magnetic relaxation in isotopically enriched DyIII mononuclear single-molecule magnets. Inorganic Chemistry Frontiers 6, 1081–1086. (doi:10.1039/c8qi01209a)	2019	B	II	B	III	NA
1373	2019_29	[161Dy0.05Y0.95(tta)3(L)]·C6H14	Mixed Ligands	Dy3+	Oblate	Kramers	5	8	4	Oxygen+Nitrogen	T_B3 > 2K	14	NA	NA	NA	58	NA	NA	4e-6	NA	Pinched Hysteresis	0.46	10.1039/c8qi01209a	Flores Gonzalez, J., Pointillart, F. & Cador, O. 2019 Hyperfine coupling and slow magnetic relaxation in isotopically enriched DyIII mononuclear single-molecule magnets. Inorganic Chemistry Frontiers 6, 1081–1086. (doi:10.1039/c8qi01209a)	2019	B	II	B	III	NA
1374	2019_29	[162Dy0.05Y0.95(tta)3(L)]·C6H14	Mixed Ligands	Dy3+	Oblate	Kramers	5	8	4	Oxygen+Nitrogen	Freq-dependent X''	NA	NA	NA	NA	59	NA	NA	3.5e-6	NA	Full Hysteresis	0.48	10.1039/c8qi01209a	Flores Gonzalez, J., Pointillart, F. & Cador, O. 2019 Hyperfine coupling and slow magnetic relaxation in isotopically enriched DyIII mononuclear single-molecule magnets. Inorganic Chemistry Frontiers 6, 1081–1086. (doi:10.1039/c8qi01209a)	2019	B	II	B	III	NA
1375	2019_29	[163Dy0.05Y0.95(tta)3(L)]·C6H14	Mixed Ligands	Dy3+	Oblate	Kramers	5	8	4	Oxygen+Nitrogen	T_B3 > 2K	8	NA	NA	NA	57	NA	NA	3.9e-6	NA	Pinched Hysteresis	0.48	10.1039/c8qi01209a	Flores Gonzalez, J., Pointillart, F. & Cador, O. 2019 Hyperfine coupling and slow magnetic relaxation in isotopically enriched DyIII mononuclear single-molecule magnets. Inorganic Chemistry Frontiers 6, 1081–1086. (doi:10.1039/c8qi01209a)	2019	B	II	B	III	NA
1376	2019_29	[164Dy0.05Y0.95(tta)3(L)]·C6H14	Mixed Ligands	Dy3+	Oblate	Kramers	5	8	4	Oxygen+Nitrogen	Freq-dependent X''	NA	NA	NA	NA	60	NA	NA	3.8e-6	NA	Not Measured	NA	10.1039/c8qi01209a	Flores Gonzalez, J., Pointillart, F. & Cador, O. 2019 Hyperfine coupling and slow magnetic relaxation in isotopically enriched DyIII mononuclear single-molecule magnets. Inorganic Chemistry Frontiers 6, 1081–1086. (doi:10.1039/c8qi01209a)	2019	B	II	B	III	NA
1377	2019_30	[Dy(L1)3(CH3OH)·Phen]n(Cl-1)	Other Families	Dy3+	Oblate	Kramers	100	7	4	Oxygen+Nitrogen	No Freq-dependent X''	NA	NA	NA	NA	NA	NA	NA	NA	NA	No Hysteresis	NA	10.1039/c9qi00582j	Wang, H.-L., Ma, X.-F., Zhu, Z.-H., Zhang, Y.-Q., Zou, H.-H. & Liang, F.-P. 2019 A series of dysprosium-based hydrogen-bonded organic frameworks (Dy–HOFs): thermally triggered off → on conversion of a single-ion magnet. Inorganic Chemistry Frontiers 6, 2906–2913. (doi:10.1039/c9qi00582j)	2019	B	Unassigned	B	Unassigned	http://www.crystallography.net/cod/result/?doi=10.1039/c9qi00582j
1378	2019_30	[Dy(L2)3(CH3OH)·Phen]n(Br-1)	Other Families	Dy3+	Oblate	Kramers	100	7	4	Oxygen+Nitrogen	Freq-dependent X''	NA	NA	NA	NA	97.3	NA	NA	2.5e-8	NA	No Hysteresis	NA	10.1039/c9qi00582j	Wang, H.-L., Ma, X.-F., Zhu, Z.-H., Zhang, Y.-Q., Zou, H.-H. & Liang, F.-P. 2019 A series of dysprosium-based hydrogen-bonded organic frameworks (Dy–HOFs): thermally triggered off → on conversion of a single-ion magnet. Inorganic Chemistry Frontiers 6, 2906–2913. (doi:10.1039/c9qi00582j)	2019	B	II	B	VI	http://www.crystallography.net/cod/result/?doi=10.1039/c9qi00582j
1379	2019_30	[Dy(L1)(NO3)3(CH3OH)·(Phen)(Phen + H)]n(Cl-2)	Other Families	Dy3+	Oblate	Kramers	100	7	4	Oxygen+Nitrogen	T_B3 > 2K	9	NA	NA	NA	NA	NA	NA	NA	NA	No Hysteresis	NA	10.1039/c9qi00582j	Wang, H.-L., Ma, X.-F., Zhu, Z.-H., Zhang, Y.-Q., Zou, H.-H. & Liang, F.-P. 2019 A series of dysprosium-based hydrogen-bonded organic frameworks (Dy–HOFs): thermally triggered off → on conversion of a single-ion magnet. Inorganic Chemistry Frontiers 6, 2906–2913. (doi:10.1039/c9qi00582j)	2019	B	Unassigned	B	Unassigned	http://www.crystallography.net/cod/result/?doi=10.1039/c9qi00582j
1380	2019_30	[Dy(L2)(NO3)3(CH3OH)·(Phen)(Phen + H)]n(Br-2)	Other Families	Dy3+	Oblate	Kramers	100	7	4	Oxygen+Nitrogen	T_B3 > 2K	8	NA	NA	NA	86.6	NA	NA	2e-8	NA	No Hysteresis	NA	10.1039/c9qi00582j	Wang, H.-L., Ma, X.-F., Zhu, Z.-H., Zhang, Y.-Q., Zou, H.-H. & Liang, F.-P. 2019 A series of dysprosium-based hydrogen-bonded organic frameworks (Dy–HOFs): thermally triggered off → on conversion of a single-ion magnet. Inorganic Chemistry Frontiers 6, 2906–2913. (doi:10.1039/c9qi00582j)	2019	B	II	B	VI	http://www.crystallography.net/cod/result/?doi=10.1039/c9qi00582j
1381	2019_31	[Dy(bbpen)(tpeCOOH)]⋅2MeOH	Mixed Ligands	Dy3+	Oblate	Kramers	100	8	2	Oxygen+Nitrogen	Freq-dependent X''	NA	22	1500	NA	77	NA	NA	5.07e-6	NA	Not Measured	NA	10.1016/j.inoche.2019.02.003	Lu, G., Wang, J., Zhang, C.-J., Bala, S., Chen, Y.-C., Huang, G.-Z., Ni, Z.-P. & Tong, M.-L. 2019 Single-ion magnet and luminescent properties in a Dy(III) triangular dodecahedral complex. Inorganic Chemistry Communications 102, 16–19. (doi:10.1016/j.inoche.2019.02.003)	2019	B	II	B	III	https://www.ccdc.cam.ac.uk/structures/Search?Ccdcid=1890513
1382	2019_32	[Gd(bbpen)Cl]	Other Families	Gd3+	Isotropic	Kramers	100	7	2	Others	No Freq-dependent X''	NA	6.5	4000	NA	NA	NA	NA	NA	NA	Not Measured	NA	10.1016/j.inoche.2019.107449	Chen, Y.-C., Peng, Y.-Y., Liu, J.-L. & Tong, M.-L. 2019 Field-induced slow magnetic relaxation in a mononuclear Gd(III) complex. Inorganic Chemistry Communications 107, 107449. (doi:10.1016/j.inoche.2019.107449)	2019	A	Unassigned	A	Unassigned	https://www.ccdc.cam.ac.uk/structures/Search?Ccdcid=1917073
1383	2019_32	[Gd0.05Y0.95(bbpen)Cl]	Other Families	Gd3+	Isotropic	Kramers	5	7	2	Others	No Freq-dependent X''	NA	NA	NA	NA	NA	NA	NA	NA	NA	Not Measured	NA	10.1016/j.inoche.2019.107449	Chen, Y.-C., Peng, Y.-Y., Liu, J.-L. & Tong, M.-L. 2019 Field-induced slow magnetic relaxation in a mononuclear Gd(III) complex. Inorganic Chemistry Communications 107, 107449. (doi:10.1016/j.inoche.2019.107449)	2019	A	Unassigned	A	Unassigned	NA
1384	2019_34	[Tb(terpy)2(NCS)3]	Mixed Ligands	Tb3+	Oblate	Non-Kramers	100	9	5	Nitrogen	No Freq-dependent X''	NA	NA	NA	NA	NA	NA	NA	NA	NA	Not Measured	NA	10.1016/j.ica.2018.11.006	Petrosyants, S. P., Ilyukhin, A. B., Gavrikov, A. V., Mikhlina, Y. A., Puntus, L. N., Varaksina, E. A., Efimov, N. N. & Novotortsev, V. M. 2019 Luminescent and magnetic properties of mononuclear lanthanide thiocyanates with terpyridine as auxiliary ligand. Inorganica Chimica Acta 486, 499–505. (doi:10.1016/j.ica.2018.11.006)	2019	B	Unassigned	E	Unassigned	https://www.ccdc.cam.ac.uk/structures/Search?Ccdcid=1856741
1385	2019_34	[Dy(terpy)2(NCS)3]	Mixed Ligands	Dy3+	Oblate	Kramers	100	9	5	Nitrogen	Freq-dependent X''	NA	NA	NA	NA	NA	NA	NA	NA	NA	Not Measured	NA	10.1016/j.ica.2018.11.006	Petrosyants, S. P., Ilyukhin, A. B., Gavrikov, A. V., Mikhlina, Y. A., Puntus, L. N., Varaksina, E. A., Efimov, N. N. & Novotortsev, V. M. 2019 Luminescent and magnetic properties of mononuclear lanthanide thiocyanates with terpyridine as auxiliary ligand. Inorganica Chimica Acta 486, 499–505. (doi:10.1016/j.ica.2018.11.006)	2019	B	Unassigned	B	Unassigned	https://www.ccdc.cam.ac.uk/structures/Search?Ccdcid=1856739
1386	2019_35	[Dy(HL)2(NO3)3(CH3OH)]	Schiff Base	Dy3+	Oblate	Kramers	100	9	6	Oxygen	Freq-dependent X''	NA	11	1000	NA	NA	NA	NA	NA	NA	Not Measured	NA	10.1016/j.ica.2019.04.051	Yang, H., Liu, S.-S., Meng, Y.-S., Zhang, Y.-Q., Pu, L. & Yu, X.-Q. 2019 Magnetic properties and theoretical calculations of mononuclear lanthanide complexes with a Schiff base coordinated to Ln(III) ion in a monodentate coordination mode. Inorganica Chimica Acta 494, 8–12. (doi:10.1016/j.ica.2019.04.051)	2019	B	Unassigned	C	Unassigned	https://www.ccdc.cam.ac.uk/structures/Search?Ccdcid=1891752
1387	2019_35	[DyxY(1-x)(HL)2(NO3)3(CH3OH)]	Schiff Base	Dy3+	Oblate	Kramers	5	9	6	Oxygen	T_B3 > 2K	8	NA	NA	NA	62	NA	NA	1e-7	NA	Not Measured	NA	10.1016/j.ica.2019.04.051	Yang, H., Liu, S.-S., Meng, Y.-S., Zhang, Y.-Q., Pu, L. & Yu, X.-Q. 2019 Magnetic properties and theoretical calculations of mononuclear lanthanide complexes with a Schiff base coordinated to Ln(III) ion in a monodentate coordination mode. Inorganica Chimica Acta 494, 8–12. (doi:10.1016/j.ica.2019.04.051)	2019	B	II	C	III	https://www.ccdc.cam.ac.uk/structures/Search?Ccdcid=1891753
1388	2019_36	[Tb(CpiPr5)2][B(C6F5)4]	Metallocene	Tb3+	Oblate	Non-Kramers	100	2	2	Carbon (aromatic rings)	T_B3 > 2K	NA	NA	NA	NA	NA	NA	NA	NA	NA	Pinched Hysteresis	2	10.1021/jacs.9b05816	Gould, C. A., McClain, K. R., Yu, J. M., Groshens, T. J., Furche, F., Harvey, B. G. & Long, J. R. 2019 Synthesis and Magnetism of Neutral, Linear Metallocene Complexes of Terbium(II) and Dysprosium(II). Journal of the American Chemical Society 141, 12967–12973. (doi:10.1021/jacs.9b05816)	2019	E	Unassigned	G	Unassigned	http://www.crystallography.net/cod/result/?doi=10.1021/jacs.9b05816
1389	2019_37	[Dy(Dtp)2][Al{OC(CF3)3}4]	Metallocene	Dy3+	Oblate	Kramers	100	2	2	Carbon (aromatic rings)	Not Measured	NA	NA	NA	NA	NA	NA	NA	2e-12	NA	Full Hysteresis	25	10.1021/jacs.9b11515	Evans, P., Reta, D., Whitehead, G. F. S., Chilton, N. F. & Mills, D. P. 2019 Bis-Monophospholyl Dysprosium Cation Showing Magnetic Hysteresis at 48 K. Journal of the American Chemical Society 141, 19935–19940. (doi:10.1021/jacs.9b11515)	2019	E	Unassigned	G	Unassigned	https://www.ccdc.cam.ac.uk/structures/Search?Ccdcid=195722
1390	2019_37	[Dy(Dtp)2][Al{OC(CF3)3}4]	Metallocene	Dy3+	Oblate	Kramers	100	2	2	Carbon (aromatic rings)	T_B3 > 2K	96	NA	NA	NA	1760	NA	NA	2e-12	NA	Pinched Hysteresis	48	10.1021/jacs.9b11515	Evans, P., Reta, D., Whitehead, G. F. S., Chilton, N. F. & Mills, D. P. 2019 Bis-Monophospholyl Dysprosium Cation Showing Magnetic Hysteresis at 48 K. Journal of the American Chemical Society 141, 19935–19940. (doi:10.1021/jacs.9b11515)	2019	E	I	G	I	https://www.ccdc.cam.ac.uk/structures/Search?Ccdcid=195722
1391	2019_38	[TbIr6(ppy)12(bpp)2(bppH)4](CF3SO3)·xH2O	TM near Ln	Tb3+	Oblate	Non-Kramers	100	6	6	Oxygen	No Freq-dependent X''	NA	NA	NA	NA	NA	NA	NA	NA	NA	Not Measured	NA	10.1016/j.jmmm.2019.03.100	Zeng, D., Fan, K., Wang, L.-P., Bao, S.-S., Ren, M. & Zheng, L.-M. 2019 Octahedral erbium and ytterbium ion encapsulated in phosphorescent iridium complexes showing field-induced magnetization relaxation. Journal of Magnetism and Magnetic Materials 484, 139–145. (doi:10.1016/j.jmmm.2019.03.100)	2019	B	Unassigned	E	Unassigned	https://www.ccdc.cam.ac.uk/structures/Search?Ccdcid=1873810
1392	2019_38	[ErIr6(ppy)12(bpp)2(bppH)4](CF3SO3)·xH2O	TM near Ln	Er3+	Prolate	Kramers	100	6	6	Oxygen	No Freq-dependent X''	NA	NA	NA	NA	NA	NA	NA	NA	NA	Not Measured	NA	10.1016/j.jmmm.2019.03.100	Zeng, D., Fan, K., Wang, L.-P., Bao, S.-S., Ren, M. & Zheng, L.-M. 2019 Octahedral erbium and ytterbium ion encapsulated in phosphorescent iridium complexes showing field-induced magnetization relaxation. Journal of Magnetism and Magnetic Materials 484, 139–145. (doi:10.1016/j.jmmm.2019.03.100)	2019	C	Unassigned	D	Unassigned	https://www.ccdc.cam.ac.uk/structures/Search?Ccdcid=1873810
1393	2019_38	[YbIr6(ppy)12(bpp)2(bppH)4](CF3SO3)·xH2O	TM near Ln	Yb3+	Prolate	Kramers	100	6	6	Oxygen	No Freq-dependent X''	NA	2.1	2500	NA	6.9	NA	NA	3.2e-5	NA	Not Measured	NA	10.1016/j.jmmm.2019.03.100	Zeng, D., Fan, K., Wang, L.-P., Bao, S.-S., Ren, M. & Zheng, L.-M. 2019 Octahedral erbium and ytterbium ion encapsulated in phosphorescent iridium complexes showing field-induced magnetization relaxation. Journal of Magnetism and Magnetic Materials 484, 139–145. (doi:10.1016/j.jmmm.2019.03.100)	2019	C	II	D	V	https://www.ccdc.cam.ac.uk/structures/Search?Ccdcid=1873810
1394	2019_39	[DyL3(H2O)4]·5H2O	Mixed Ligands	Dy3+	Oblate	Kramers	100	8	7	Oxygen	No Freq-dependent X''	NA	2	700	NA	16.5	NA	NA	1.38e-4	NA	Not Measured	NA	10.1016/j.jmmm.2019.165475	Fang, Y., Xu, M.-X., Hui, Y.-C., Sun, H.-L., Yan, X. & Jiang, S.-D. 2019 Determination of the magnetic principal axes of a dysprosium complex with slow relaxation on a single crystal. Journal of Magnetism and Magnetic Materials 490, 165475. (doi:10.1016/j.jmmm.2019.165475)	2019	B	II	B	III	NA
1395	2019_40	[(η9-C9H9)Er(η8-C8H8)]	Metallocene	Er3+	Prolate	Kramers	100	2	2	Carbon (aromatic rings)	T_B3 > 2K	25	NA	NA	NA	361.1	NA	NA	1.3e-10	NA	Pinched Hysteresis	10	10.1038/s41467-019-10976-6	Münzfeld, L., Schoo, C., Bestgen, S., Moreno-Pineda, E., Köppe, R., Ruben, M. & Roesky, P. W. 2019 Synthesis, structures and magnetic properties of [(η9-C9H9)Ln(η8-C8H8)] super sandwich complexes. Nature Communications 10. (doi:10.1038/s41467-019-10976-6)	2019	E	I	G	I	https://www.ccdc.cam.ac.uk/structures/Search?Ccdcid=1894450
1396	2019_41	[Tb(L)(CH3COCH3)]	TM near Ln	Tb3+	Oblate	Non-Kramers	100	7	2	Oxygen+Nitrogen	No Freq-dependent X''	NA	NA	NA	NA	NA	NA	NA	NA	NA	Not Measured	NA	10.1039/c8nj05777j	Wen, H.-R., Zhang, J.-L., Liang, F.-Y., Yang, K., Liu, S.-J., Liao, J.-S. & Liu, C.-M. 2019 TbIII/3d–TbIII clusters derived from a 1,4,7-triazacyclononane-based hexadentate ligand with field-induced slow magnetic relaxation and oxygen-sensitive luminescence. New Journal of Chemistry 43, 4067–4074. (doi:10.1039/c8nj05777j)	2019	B	Unassigned	E	Unassigned	http://www.crystallography.net/cod/result/?doi=10.1039/c8nj05777j
1397	2019_41	[Zn2Tb(L)2]ClO4	TM near Ln	Tb3+	Oblate	Non-Kramers	100	6	4	Oxygen	Not Measured	NA	20	2000	NA	35.71	NA	NA	1.43e-6	NA	Not Measured	NA	10.1039/c8nj05777j	Wen, H.-R., Zhang, J.-L., Liang, F.-Y., Yang, K., Liu, S.-J., Liao, J.-S. & Liu, C.-M. 2019 TbIII/3d–TbIII clusters derived from a 1,4,7-triazacyclononane-based hexadentate ligand with field-induced slow magnetic relaxation and oxygen-sensitive luminescence. New Journal of Chemistry 43, 4067–4074. (doi:10.1039/c8nj05777j)	2019	B	II	E	V	http://www.crystallography.net/cod/result/?doi=10.1039/c8nj05777j
1398	2019_42	[Tb(HDTTA)3(CH3OH)3]n	Mixed Ligands	Tb3+	Oblate	Non-Kramers	100	9	6	Oxygen	No Freq-dependent X''	NA	NA	NA	NA	NA	NA	NA	NA	NA	Not Measured	NA	10.1039/c9ra06920h	Han, M., Zhang, H., Wang, J., Feng, S. & Lu, L. 2019 Three chiral one-dimensional lanthanide–ditoluoyl-tartrate bifunctional polymers exhibiting luminescence and magnetic behaviors. RSC Advances 9, 32288–32295. (doi:10.1039/c9ra06920h)	2019	B	Unassigned	E	Unassigned	http://www.crystallography.net/cod/result/?doi=10.1039/c9ra06920h
1399	2019_43	Na[Gd(4-HOpa)4(H2O)]∙2H2O	Mixed Ligands	Gd3+	Isotropic	Kramers	100	9	5	Oxygen	No Freq-dependent X''	NA	2.75	1000	NA	13	NA	NA	6e-6	NA	Not Measured	NA	10.1016/j.poly.2019.04.056	Da Cunha, T. T., Barbosa, V. M. M., Oliveira, W. X. C., Pinheiro, C. B., Pedroso, E. F., Nunes, W. C. & Pereira, C. L. M. 2019 Slow magnetic relaxation in mononuclear gadolinium(III) and dysprosium(III) oxamato complexes. Polyhedron 169, 102–113. (doi:10.1016/j.poly.2019.04.056)	2019	A	II	A	III	https://www.ccdc.cam.ac.uk/structures/Search?Ccdcid=1840847
1400	2019_43	Na[Dy(4-HOpa)4(H2O)]∙2H2O	Mixed Ligands	Dy3+	Oblate	Kramers	100	9	5	Oxygen	No Freq-dependent X''	NA	NA	NA	NA	16	NA	NA	1.4e-8	NA	Not Measured	NA	10.1016/j.poly.2019.04.056	Da Cunha, T. T., Barbosa, V. M. M., Oliveira, W. X. C., Pinheiro, C. B., Pedroso, E. F., Nunes, W. C. & Pereira, C. L. M. 2019 Slow magnetic relaxation in mononuclear gadolinium(III) and dysprosium(III) oxamato complexes. Polyhedron 169, 102–113. (doi:10.1016/j.poly.2019.04.056)	2019	B	II	C	III	https://www.ccdc.cam.ac.uk/structures/Search?Ccdcid=1840848
1401	2019_43	Na[Ho(4-HOpa)4(H2O)]∙2H2O	Mixed Ligands	Ho3+	Oblate	Non-Kramers	100	9	5	Oxygen	No Freq-dependent X''	NA	NA	NA	NA	NA	NA	NA	NA	NA	Not Measured	NA	10.1016/j.poly.2019.04.056	Da Cunha, T. T., Barbosa, V. M. M., Oliveira, W. X. C., Pinheiro, C. B., Pedroso, E. F., Nunes, W. C. & Pereira, C. L. M. 2019 Slow magnetic relaxation in mononuclear gadolinium(III) and dysprosium(III) oxamato complexes. Polyhedron 169, 102–113. (doi:10.1016/j.poly.2019.04.056)	2019	B	Unassigned	E	Unassigned	https://www.ccdc.cam.ac.uk/structures/Search?Ccdcid=1840849
1402	2019_44	[Tb(L)Cl3]	Schiff Base	Tb3+	Oblate	Non-Kramers	100	7	4	Others	Freq-dependent X''	NA	NA	NA	NA	NA	NA	NA	NA	NA	Not Measured	NA	10.1016/j.poly.2019.05.051	Mayans, J., Sorace, L., Font-Bardia, M. & Escuer, A. 2019 Chiral mononuclear lanthanide complexes derived from chiral Schiff bases: Structural and magnetic studies. Polyhedron 170, 264–270. (doi:10.1016/j.poly.2019.05.051)	2019	B	Unassigned	E	Unassigned	NA
1403	2019_44	[Dy(L)Cl3]	Schiff Base	Dy3+	Oblate	Kramers	100	7	4	Others	Not Measured	NA	4	1000	NA	NA	NA	NA	NA	NA	Not Measured	NA	10.1016/j.poly.2019.05.051	Mayans, J., Sorace, L., Font-Bardia, M. & Escuer, A. 2019 Chiral mononuclear lanthanide complexes derived from chiral Schiff bases: Structural and magnetic studies. Polyhedron 170, 264–270. (doi:10.1016/j.poly.2019.05.051)	2019	B	Unassigned	B	Unassigned	NA
1404	2019_44	[Er(L)Cl3]	Schiff Base	Er3+	Prolate	Kramers	100	7	4	Others	Not Measured	NA	2.8	3000	NA	31.7	NA	NA	7.3e-10	NA	Not Measured	NA	10.1016/j.poly.2019.05.051	Mayans, J., Sorace, L., Font-Bardia, M. & Escuer, A. 2019 Chiral mononuclear lanthanide complexes derived from chiral Schiff bases: Structural and magnetic studies. Polyhedron 170, 264–270. (doi:10.1016/j.poly.2019.05.051)	2019	C	II	D	IV	NA
1405	2019_44	[Yb(L)Cl3]	Schiff Base	Yb3+	Prolate	Kramers	100	7	4	Others	No Freq-dependent X''	NA	2.6	2000	NA	NA	NA	NA	NA	NA	Not Measured	NA	10.1016/j.poly.2019.05.051	Mayans, J., Sorace, L., Font-Bardia, M. & Escuer, A. 2019 Chiral mononuclear lanthanide complexes derived from chiral Schiff bases: Structural and magnetic studies. Polyhedron 170, 264–270. (doi:10.1016/j.poly.2019.05.051)	2019	C	Unassigned	D	Unassigned	NA
